Repository: mfrichtl/ESPEI-datasets

File: datasets/2-binary/C-Fe/activity/BCC_A2/C-FE-ACR_C-BCC_A2-1000.15K-Lobo1976.json
{
    "components": [
        "C",
        "FE",
        "VA"
    ],
    "phases": [
        "BCC_A2"
    ],
    "reference_state": {
        "phases": [
            "GRAPHITE"
        ],
        "conditions": {
            "P": 101325,
            "X_C": 1.0,
            "T": 1000.15
        }
    },
    "reference": "Lobo (1976)",
    "bibtex": "Lobo1976",
    "weight": 1,
    "comments": "Figure 1, converted to K.",
    "output": "ACR_C",
    "conditions": {
        "P": 101325,
        "T": 1000.15,
        "X_C": [
            0.0,
            0.0001790569100332,
            0.0004180658663392,
            0.0004100768742738,
            0.0004543887547685,
            0.0006006929395964
        ]
    },
    "values": [
        [
            [
                0.0,
                0.26648100389727,
                0.5810838201488047,
                0.6273665823494029,
                0.7147132251765306,
                0.8912603920340783
            ]
        ]
    ]
}

File: datasets/2-binary/C-Fe/activity/BCC_A2/C-FE-ACR_C-BCC_A2-1023.15K-Smith1946.json
{
    "components": [
        "C",
        "FE",
        "VA"
    ],
    "phases": [
        "BCC_A2"
    ],
    "reference_state": {
        "phases": [
            "GRAPHITE"
        ],
        "conditions": {
            "P": 101325,
            "X_C": 1.0,
        "T": 1023.15
        }
    },
    "reference": "Smith (1946)",
    "bibtex": "Smith1946",
    "weight": 1,
    "comments": "Table I and Narrative, page 1171",
    "output": "ACR_C",
    "conditions": {
        "P": 101325,
        "T": 1023.15,
        "X_C": [
            0.0004647958139264069
        ]
    },
    "values": [
        [
            [
                0.365
            ]
        ]
    ]
}

File: datasets/2-binary/C-Fe/activity/BCC_A2/C-FE-ACR_C-BCC_A2-1026.15K-Lobo1976.json
{
    "components": [
        "C",
        "FE",
        "VA"
    ],
    "phases": [
        "BCC_A2"
    ],
    "reference_state": {
        "phases": [
            "GRAPHITE"
        ],
        "conditions": {
            "P": 101325,
            "X_C": 1.0,
            "T": 1026.15
        }
    },
    "reference": "Lobo (1976)",
    "bibtex": "Lobo1976",
    "weight": 1,
    "comments": "Figure 1, converted to K.",
    "output": "ACR_C",
    "conditions": {
        "P": 101325,
        "T": 1026.15,
        "X_C": [
            0.0,
            0.0002040299257623,
            0.0002393673733387,
            0.0004844150386843,
            0.0005107739336063,
            0.0006268936366557,
            0.0007225003501775,
            0.0007606820634933
        ]
    },
    "values": [
        [
            [
                0.0,
                0.1706905501495463,
                0.2580487282374946,
                0.4306129343231683,
                0.5186253264890783,
                0.6039516507782181,
                0.6893043413778043,
                0.7329570641113317
            ]
        ]
    ]
}

File: datasets/2-binary/C-Fe/activity/BCC_A2/C-FE-ACR_C-BCC_A2-1073.15K-Smith1946.json
{
    "components": [
        "C",
        "FE",
        "VA"
    ],
    "phases": [
        "BCC_A2"
    ],
    "reference_state": {
        "phases": [
            "GRAPHITE"
        ],
        "conditions": {
            "P": 101325,
            "X_C": 1.0,
        "T": 1073.15
        }
    },
    "reference": "Smith (1946)",
    "bibtex": "Smith1946",
    "weight": 1,
    "comments": "Table I and Narrative, page 1171",
    "output": "ACR_C",
    "conditions": {
        "P": 101325,
        "T": 1073.15,
        "X_C": [
            0.0004647958139264069,
            2.3247848183884367e-05,
            2.7897316006954715e-05,
            5.114414607421029e-05,
            0.00011158193394923331,
            0.00015806863797421662,
            0.00022314432401796628,
            0.00027891819170168297,
            0.00029750839555459476,
            0.00041833149461778155,
            0.0003950980635175631,
            0.0004926727781855066,
            0.0005205485220480061,
            0.0005623598497734299,
            0.0006088136606288253,
            0.001207764106043489,
            8.833730957191363e-05,
            0.00020455194933585488,
            0.0002556796737507435,
            0.0004462104930493183,
            0.0004415640780719336,
            0.0005251943607143802
        ]
    },
    "values": [
        [
            [
                0.454,
                0.0098684210526315,
                0.0201754385964912,
                0.0307017543859649,
                0.0548245614035088,
                0.0723684210526316,
                0.109649122807018,
                0.142543859649123,
                0.144736842105263,
                0.197368421052632,
                0.199561403508772,
                0.236842105263158,
                0.280701754385965,
                0.282894736842105,
                0.302631578947368,
                0.309210526315789,
                0.0548245614035088,
                0.111842105263158,
                0.142543859649123,
                0.25,
                0.243421052631579,
                0.278508771929825
            ]
        ]
    ]
}

File: datasets/2-binary/C-Fe/activity/BCC_A2/C-FE-ACR_C-BCC_A2-1086.15K-Lobo1976.json
{
    "components": [
        "C",
        "FE",
        "VA"
    ],
    "phases": [
        "BCC_A2"
    ],
    "reference_state": {
        "phases": [
            "GRAPHITE"
        ],
        "conditions": {
            "P": 101325,
            "X_C": 1.0,
            "T": 1086.15
        }
    },
    "reference": "Lobo (1976)",
    "bibtex": "Lobo1976",
    "weight": 1,
    "comments": "Figure 1, converted to K.",
    "output": "ACR_C",
    "conditions": {
        "P": 101325,
        "T": 1086.15,
        "X_C": [
            0.0,
            0.000166115995287,
            0.000247879571877,
            0.0003373355195399,
            0.0004447485725114,
            0.0004612588265343,
            0.0004790882200268
        ]
    },
    "values": [
        [
            [
                0.0,
                0.0852637043018282,
                0.1301457562599389,
                0.1750179208516317,
                0.2185816572874008,
                0.2429820297115359,
                0.2615966448869955
            ]
        ]
    ]
}

File: datasets/2-binary/C-Fe/activity/BCC_A2/C-FE-ACR_C-BCC_A2-955.15K-Lobo1976.json
{
    "components": [
        "C",
        "FE",
        "VA"
    ],
    "phases": [
        "BCC_A2"
    ],
    "reference_state": {
        "phases": [
            "GRAPHITE"
        ],
        "conditions": {
            "P": 101325,
            "X_C": 1.0,
            "T": 955.15
        }
    },
    "reference": "Lobo (1976)",
    "bibtex": "Lobo1976",
    "weight": 1,
    "comments": "Figure 1, converted to K.",
    "output": "ACR_C",
    "conditions": {
        "P": 101325,
        "T": 955.15,
        "X_C": [
            0.0,
            6.5657880643e-05,
            0.0001790082971483,
            0.0002228752461542,
            0.0002859607636342,
            0.0003448663969612
        ]
    },
    "values": [
        [
            [
                0.0,
                0.1567295887679518,
                0.4740646139395387,
                0.6308205690179371,
                0.789479842131716,
                1.0002010431171569
            ]
        ]
    ]
}
