Repository: mfrichtl/ESPEI-datasets

File: datasets/2-binary/C-Fe/activity/FCC_A1/C-FE-ACR_C-FCC_A1-1273.15K-Smith1946.json
{
    "components": [
        "C",
        "FE",
        "VA"
    ],
    "phases": [
        "FCC_A1"
    ],
    "reference_state": {
        "phases": [
            "GRAPHITE"
        ],
        "conditions": {
            "P": 101325,
            "X_C": 1.0,
        "T": 1273.15
        }
    },
    "reference": "Smith (1946)",
    "bibtex": "Smith1946",
    "weight": 1,
    "comments": "Table 5",
    "output": "ACR_C",
    "conditions": {
        "P": 101325,
        "T": 1273.15,
        "X_C": [
            0.0,
            0.0006563410492287,
            0.0010098087072841,
            0.0015148703814077,
            0.0022218056975185,
            0.002625678837878,
            0.0033829567081003,
            0.0061598519928909,
            0.0111587417597779,
            0.0149468931002832,
            0.0151485779576924,
            0.0243898976877485,
            0.0286822926358732,
            0.0299438770419074,
            0.0329242191735011,
            0.037367515927575,
            0.0393394337721226,
            0.0431767320310793,
            0.0437328284694335,
            0.0456016699344378,
            0.0482788869620875,
            0.0517644795523828,
            0.0536847333507734,
            0.0559575108843299,
            0.0566652013387523,
            0.0586862031735586,
            0.0635375892568989,
            0.0645468316104493,
            0.0646987402674808,
            0.0649513969609279,
            0.0650526484228846,
            0.0660635269094436
        ]
    },
    "values": [
        [
            [
                0.0,
                0.0049290754320245,
                0.0086382429010258,
                0.016074557322639,
                0.0234928922606414,
                0.0259506876702995,
                0.0308707733605182,
                0.0530673448527884,
                0.1024974401710208,
                0.1620104298984429,
                0.1582518188495107,
                0.2684013272454802,
                0.3191412279447924,
                0.3165351017953414,
                0.3698856235150071,
                0.4106370220940883,
                0.4827805990584145,
                0.5161046729576881,
                0.5347583872043612,
                0.5645171295035236,
                0.6116602345064048,
                0.6761877022130048,
                0.7246451074678685,
                0.7581085223651292,
                0.7804893835644147,
                0.825197167512152,
                0.9519471331263896,
                0.9493634813314528,
                0.9593250142262664,
                0.9655369258139538,
                0.9717623220143496,
                1.0015974771188598
            ]
        ]
    ]
}

File: datasets/2-binary/C-Fe/activity/FCC_A1/C-FE-ACR_C-FCC_A1-1473.15K-Scheil1959.json
{
    "components": [
        "C",
        "FE",
        "VA"
    ],
    "phases": [
        "FCC_A1"
    ],
    "reference_state": {
        "phases": [
            "GRAPHITE"
        ],
        "conditions": {
            "P": 101325,
            "X_C": 1.0,
        "T": 1473.15
        }
    },
    "reference": "Scheil (1959)",
    "bibtex": "Scheil1959",
    "weight": 1,
    "comments": "Figure 1",
    "output": "ACR_C",
    "conditions": {
        "P": 101325,
        "T": 1473.15,
        "X_C": [
            0.0,
            0.0049976941312268,
            0.0098441088873486,
            0.0188301289398667,
            0.0192339391520336,
            0.0353891794073782,
            0.0423080083316927
        ]
    },
    "values": [
        [
            [
                0.0,
                0.0257394287378673,
                0.0539860964653233,
                0.1055548513591141,
                0.1067657695803319,
                0.2113119719088548,
                0.3029650865397496
            ]
        ]
    ]
}
