Repository: mfrichtl/ESPEI-datasets

File: datasets/2-binary/C-Fe/activity/LIQUID/C-FE-ACR_C-LIQUID-1858.15K-Richardson1953.json
{
    "components": [
        "C",
        "FE",
        "VA"
    ],
    "phases": [
        "LIQUID"
    ],
    "reference_state": {
        "phases": [
            "GRAPHITE"
        ],
        "conditions": {
            "P": 101325,
            "X_C": 1.0,
        "T": 1858.15
        }
    },
    "reference": "Richardson (1953)",
    "bibtex": "Richardson1953",
    "weight": 1,
    "comments": "Figure 4, converted to Kelvin and ACR",
    "output": "ACR_C",
    "conditions": {
        "P": 101325,
        "T": 1858.15,
        "X_C": [
            0.01,
            0.015,
            0.02,
            0.025
        ]
    },
    "values": [
        [
            [
                0.0069392822746875,
                0.0106011288392612,
                0.0146938685455203,
                0.0198450675789078
            ]
        ]
    ]
}

File: datasets/2-binary/C-Fe/activity/LIQUID/C-FE-ACR_C-LIQUID-1958.15K-Richardson1953.json
{
    "components": [
        "C",
        "FE",
        "VA"
    ],
    "phases": [
        "LIQUID"
    ],
    "reference_state": {
        "phases": [
            "GRAPHITE"
        ],
        "conditions": {
            "P": 101325,
            "X_C": 1.0,
        "T": 1958.15
        }
    },
    "reference": "Richardson (1953)",
    "bibtex": "Richardson1953",
    "weight": 1,
    "comments": "Figure 4, converted to Kelvin and ACR",
    "output": "ACR_C",
    "conditions": {
        "P": 101325,
        "T": 1958.15,
        "X_C": [
            0.01,
            0.015,
            0.02,
            0.025
        ]
    },
    "values": [
        [
            [
                0.0065457956222434,
                0.0097861153073754,
                0.0139810537740708,
                0.0187197683188338
            ]
        ]
    ]
}
