Repository: mfrichtl/ESPEI-datasets

File: datasets/2-binary/C-Fe/activity/C-FE-ACR_C-BCC_A2-1000.15K-Lobo1976.json
{
    "components": [
        "C",
        "FE",
        "VA"
    ],
    "phases": [
        "BCC_A2"
    ],
    "reference_state": {
        "phases": [
            "GRAPHITE"
        ],
        "conditions": {
            "P": 101325,
            "X_C": 1.0
        },
        "T": 1000.15
    },
    "reference": "Lobo (1976)",
    "bibtex": "Lobo1976",
    "weight": 1,
    "comments": "Figure 1, converted to K.",
    "output": "ACR_C",
    "conditions": {
        "P": 101325,
        "T": 1000.15,
        "X_C": [
            0.0,
            0.0001790569100332,
            0.0004180658663392,
            0.0004100768742738,
            0.0004543887547685,
            0.0006006929395964
        ]
    },
    "values": [
        [
            [
                0.0,
                0.26648100389727,
                0.5810838201488047,
                0.6273665823494029,
                0.7147132251765306,
                0.8912603920340783
            ]
        ]
    ]
}

File: datasets/2-binary/C-Fe/activity/C-FE-ACR_C-BCC_A2-1011.15K-Smith1946.json
{
    "components": [
        "C",
        "FE",
        "VA"
    ],
    "phases": [
        "BCC_A2"
    ],
    "reference_state": {
        "phases": [
            "GRAPHITE"
        ],
        "conditions": {
            "P": 101325,
            "X_C": 1.0,
	    "T": 1011.15
        }
    },
    "reference": "Smith (1946)",
    "bibtex": "Smith1946",
    "weight": 1,
    "comments": "Table I and Narrative, page 1171",
    "output": "ACR_C",
    "conditions": {
        "P": 101325,
        "T": 1011.15,
        "X_C": [
            0.0004647958139264069
        ]
    },
    "values": [
        [
            [
                0.242
            ]
        ]
    ]
}

File: datasets/2-binary/C-Fe/activity/C-FE-ACR_C-BCC_A2-1023.15K-Smith1946.json
{
    "components": [
        "C",
        "FE",
        "VA"
    ],
    "phases": [
        "BCC_A2"
    ],
    "reference_state": {
        "phases": [
            "GRAPHITE"
        ],
        "conditions": {
            "P": 101325,
            "X_C": 1.0
        },
        "T": 1023.15
    },
    "reference": "Smith (1946)",
    "bibtex": "Smith1946",
    "weight": 1,
    "comments": "Table I and Narrative, page 1171",
    "output": "ACR_C",
    "conditions": {
        "P": 101325,
        "T": 1023.15,
        "X_C": [
            0.0004647958139264069
        ]
    },
    "values": [
        [
            [
                0.365
            ]
        ]
    ]
}

File: datasets/2-binary/C-Fe/activity/C-FE-ACR_C-BCC_A2-1026.15K-Lobo1976.json
{
    "components": [
        "C",
        "FE",
        "VA"
    ],
    "phases": [
        "BCC_A2"
    ],
    "reference_state": {
        "phases": [
            "GRAPHITE"
        ],
        "conditions": {
            "P": 101325,
            "X_C": 1.0
        },
        "T": 1026.15
    },
    "reference": "Lobo (1976)",
    "bibtex": "Lobo1976",
    "weight": 1,
    "comments": "Figure 1, converted to K.",
    "output": "ACR_C",
    "conditions": {
        "P": 101325,
        "T": 1026.15,
        "X_C": [
            0.0,
            0.0002040299257623,
            0.0002393673733387,
            0.0004844150386843,
            0.0005107739336063,
            0.0006268936366557,
            0.0007225003501775,
            0.0007606820634933
        ]
    },
    "values": [
        [
            [
                0.0,
                0.1706905501495463,
                0.2580487282374946,
                0.4306129343231683,
                0.5186253264890783,
                0.6039516507782181,
                0.6893043413778043,
                0.7329570641113317
            ]
        ]
    ]
}

File: datasets/2-binary/C-Fe/activity/C-FE-ACR_C-BCC_A2-1056.15K-Lobo1976.json
{
    "components": [
        "C",
        "FE",
        "VA"
    ],
    "phases": [
        "BCC_A2"
    ],
    "reference_state": {
        "phases": [
            "GRAPHITE"
        ],
        "conditions": {
            "P": 101325,
            "X_C": 1.0
        },
        "T": 1056.15
    },
    "reference": "Lobo (1976)",
    "bibtex": "Lobo1976",
    "weight": 1,
    "comments": "Figure 1, converted to K.",
    "output": "ACR_C",
    "conditions": {
        "P": 101325,
        "T": 1056.15,
        "X_C": [
            0.0,
            0.0001327741478326,
            0.0002552918009013,
            0.0003649970749874,
            0.0005093056596933,
            0.0006331053746075
        ]
    },
    "values": [
        [
            [
                0.0,
                0.086591907190587,
                0.1738380284591362,
                0.2598152710374317,
                0.3476760569182726,
                0.4349205302924187
            ]
        ]
    ]
}

File: datasets/2-binary/C-Fe/activity/C-FE-ACR_C-BCC_A2-1070.15K-Lobo1976.json
{
    "components": [
        "C",
        "FE",
        "VA"
    ],
    "phases": [
        "BCC_A2"
    ],
    "reference_state": {
        "phases": [
            "GRAPHITE"
        ],
        "conditions": {
            "P": 101325,
            "X_C": 1.0,
            "T": 1070.15
        }
    },
    "reference": "Lobo (1976)",
    "bibtex": "Lobo1976",
    "weight": 1,
    "comments": "Figure 1, converted to K.",
    "output": "ACR_C",
    "conditions": {
        "P": 101325,
        "T": 1070.15,
        "X_C": [
            0.0,
            0.0001570550479125,
            0.0003269224748078,
            0.0004775630937569
        ]
    },
    "values": [
        [
            [
                0.0,
                0.0987714947226181,
                0.1994528990582282,
                0.2995163429927409
            ]
        ]
    ]
}

File: datasets/2-binary/C-Fe/activity/C-FE-ACR_C-BCC_A2-1073.15K-Smith1946.json
{
    "components": [
        "C",
        "FE",
        "VA"
    ],
    "phases": [
        "BCC_A2"
    ],
    "reference_state": {
        "phases": [
            "GRAPHITE"
        ],
        "conditions": {
            "P": 101325,
            "X_C": 1.0
        },
        "T": 1073.15
    },
    "reference": "Smith (1946)",
    "bibtex": "Smith1946",
    "weight": 1,
    "comments": "Table I and Narrative, page 1171",
    "output": "ACR_C",
    "conditions": {
        "P": 101325,
        "T": 1073.15,
        "X_C": [
            0.0004647958139264069,
            2.3247848183884367e-05,
            2.7897316006954715e-05,
            5.114414607421029e-05,
            0.00011158193394923331,
            0.00015806863797421662,
            0.00022314432401796628,
            0.00027891819170168297,
            0.00029750839555459476,
            0.00041833149461778155,
            0.0003950980635175631,
            0.0004926727781855066,
            0.0005205485220480061,
            0.0005623598497734299,
            0.0006088136606288253,
            0.001207764106043489,
            8.833730957191363e-05,
            0.00020455194933585488,
            0.0002556796737507435,
            0.0004462104930493183,
            0.0004415640780719336,
            0.0005251943607143802
        ]
    },
    "values": [
        [
            [
                0.454,
                0.0098684210526315,
                0.0201754385964912,
                0.0307017543859649,
                0.0548245614035088,
                0.0723684210526316,
                0.109649122807018,
                0.142543859649123,
                0.144736842105263,
                0.197368421052632,
                0.199561403508772,
                0.236842105263158,
                0.280701754385965,
                0.282894736842105,
                0.302631578947368,
                0.309210526315789,
                0.0548245614035088,
                0.111842105263158,
                0.142543859649123,
                0.25,
                0.243421052631579,
                0.278508771929825
            ]
        ]
    ]
}

File: datasets/2-binary/C-Fe/activity/C-FE-ACR_C-BCC_A2-1086.15K-Lobo1976.json
{
    "components": [
        "C",
        "FE",
        "VA"
    ],
    "phases": [
        "BCC_A2"
    ],
    "reference_state": {
        "phases": [
            "GRAPHITE"
        ],
        "conditions": {
            "P": 101325,
            "X_C": 1.0
        },
        "T": 1086.15
    },
    "reference": "Lobo (1976)",
    "bibtex": "Lobo1976",
    "weight": 1,
    "comments": "Figure 1, converted to K.",
    "output": "ACR_C",
    "conditions": {
        "P": 101325,
        "T": 1086.15,
        "X_C": [
            0.0,
            0.000166115995287,
            0.000247879571877,
            0.0003373355195399,
            0.0004447485725114,
            0.0004612588265343,
            0.0004790882200268
        ]
    },
    "values": [
        [
            [
                0.0,
                0.0852637043018282,
                0.1301457562599389,
                0.1750179208516317,
                0.2185816572874008,
                0.2429820297115359,
                0.2615966448869955
            ]
        ]
    ]
}

File: datasets/2-binary/C-Fe/activity/C-FE-ACR_C-BCC_A2-1121.15K-Lobo1976.json
{
    "components": [
        "C",
        "FE",
        "VA"
    ],
    "phases": [
        "BCC_A2"
    ],
    "reference_state": {
        "phases": [
            "GRAPHITE"
        ],
        "conditions": {
            "P": 101325,
            "X_C": 1.0
        },
        "T": 1121.15
    },
    "reference": "Lobo (1976)",
    "bibtex": "Lobo1976",
    "weight": 1,
    "comments": "Figure 1, converted to K.",
    "output": "ACR_C",
    "conditions": {
        "P": 101325,
        "T": 1121.15,
        "X_C": [
            0.0,
            0.0002276673230779,
            0.0003350803760495
        ]
    },
    "values": [
        [
            [
                0.0,
                0.0832565689190636,
                0.1268203053548326
            ]
        ]
    ]
}

File: datasets/2-binary/C-Fe/activity/C-FE-ACR_C-BCC_A2-955.15K-Lobo1976.json
{
    "components": [
        "C",
        "FE",
        "VA"
    ],
    "phases": [
        "BCC_A2"
    ],
    "reference_state": {
        "phases": [
            "GRAPHITE"
        ],
        "conditions": {
            "P": 101325,
            "X_C": 1.0
        },
        "T": 955.15
    },
    "reference": "Lobo (1976)",
    "bibtex": "Lobo1976",
    "weight": 1,
    "comments": "Figure 1, converted to K.",
    "output": "ACR_C",
    "conditions": {
        "P": 101325,
        "T": 955.15,
        "X_C": [
            0.0,
            6.5657880643e-05,
            0.0001790082971483,
            0.0002228752461542,
            0.0002859607636342,
            0.0003448663969612
        ]
    },
    "values": [
        [
            [
                0.0,
                0.1567295887679518,
                0.4740646139395387,
                0.6308205690179371,
                0.789479842131716,
                1.0002010431171569
            ]
        ]
    ]
}

File: datasets/2-binary/C-Fe/activity/C-FE-ACR_C-BCC_A2-975.15K-Lobo1976.json
{
    "components": [
        "C",
        "FE",
        "VA"
    ],
    "phases": [
        "BCC_A2"
    ],
    "reference_state": {
        "phases": [
            "GRAPHITE"
        ],
        "conditions": {
            "P": 101325,
            "X_C": 1.0
        },
        "T": 975.15
    },
    "reference": "Lobo (1976)",
    "bibtex": "Lobo1976",
    "weight": 1,
    "comments": "Figure 1, converted to K.",
    "output": "ACR_C",
    "conditions": {
        "P": 101325,
        "T": 975.15,
        "X_C": [
            0.0,
            0.0001961529905163,
            0.0002871596068123,
            0.0003820412467969,
            0.0004717863999274
        ]
    },
    "values": [
        [
            [
                0.0,
                0.3994924485238984,
                0.6024603063435693,
                0.8009244687600416,
                1.0006805803884085
            ]
        ]
    ]
}

File: datasets/2-binary/C-Fe/activity/C-FE-ACR_C-FCC_A1-1073.15K-Scheil1959.json
{
    "components": [
        "C",
        "FE",
        "VA"
    ],
    "phases": [
        "FCC_A1"
    ],
    "reference_state": {
        "phases": [
            "GRAPHITE"
        ],
        "conditions": {
            "P": 101325,
            "X_C": 1.0,
	"T": 1073.15
        }
    },
    "reference": "Scheil (1959)",
    "bibtex": "Scheil1959",
    "weight": 1,
    "comments": "Figure 1",
    "output": "ACR_C",
    "conditions": {
        "P": 101325,
        "T": 1073.15,
        "X_C": [
            0.0,
            0.0163182872024732,
            0.0163189794125922,
            0.0172786343503428,
            0.0185921974434972,
            0.0202594799074775,
            0.0207136956019486,
            0.0207657372172613,
            0.0220295870382306,
            0.0237452612823507,
            0.0234946812192607,
            0.0258690248557371,
            0.0257686543884773,
            0.0276374329252889,
            0.0294063444203819,
            0.0297106651599859,
            0.0328428530204184,
            0.0328940765692268,
            0.033147425472793,
            0.0332490545039056,
            0.0347138340439724,
            0.0354728739035886,
            0.0362819416763531,
            0.0368368424790471,
            0.0374942533075507,
            0.0377975042678799,
            0.0375963228360118,
            0.0383542929163531,
            0.0392128222485322,
            0.0393649826183342,
            0.0394666116494468
        ]
    },
    "values": [
        [
            [
                0.0,
                0.3352049975772646,
                0.3489206466501074,
                0.3637977703642373,
                0.3911122018664502,
                0.4271233095914252,
                0.4270828557532998,
                0.4582502905934039,
                0.5005317432278027,
                0.4953914088633462,
                0.5303264444941878,
                0.5762496415340457,
                0.5874805259718137,
                0.6159923910825358,
                0.6657101581385481,
                0.6956082414356978,
                0.7576734188617369,
                0.7726314502521174,
                0.7925590109126477,
                0.806265670243685,
                0.8298259855678686,
                0.869658632534415,
                0.9007586443109769,
                0.8957216919772848,
                0.921847679612794,
                0.930548850706459,
                0.9442824792629132,
                0.962918214025975,
                0.9740636959165896,
                0.9890127375651644,
                1.0027193968962018
            ]
        ]
    ]
}

File: datasets/2-binary/C-Fe/activity/C-FE-ACR_C-FCC_A1-1073.15K-Smith1946.json
{
    "components": [
        "C",
        "FE",
        "VA"
    ],
    "phases": [
        "FCC_A1",
        "GRAPHITE"
    ],
    "reference_state": {
        "phases": [
            "GRAPHITE"
        ],
        "conditions": {
            "P": 101325,
            "X_C": 1.0
        },
        "T": 1073.15
    },
    "reference": "Smith (1946)",
    "bibtex": "Smith1946",
    "weight": 1,
    "comments": "Table 5",
    "output": "ACR_C",
    "conditions": {
        "P": 101325,
        "T": 1073.15,
        "X_C": [
            0.013797890847590961,
            0.013797890847590961,
            0.01833101051472041,
            0.01833101051472041,
            0.022831634530317627,
            0.022831634530317627,
            0.027300111063893025,
            0.027300111063893025,
            0.03173678332878167,
            0.03173678332878167,
            0.03614198967001918,
            0.03614198967001918,
            0.039643723590673335,
            0.039643723590673335
        ]
    },
    "values": [
        [
            [
                0.01334277806544807,
                0.012887336442855283,
                0.01819549148841906,
                0.017653122736666773,
                0.02323510871628122,
                0.022652229102482338,
                0.028634436703504344,
                0.027923152006581183,
                0.034075440471722285,
                0.03359078320307423,
                0.0399928076368131,
                0.03973101311676779,
                0.04485933413444546,
                0.04485933413444546
            ]
        ]
    ]
}

File: datasets/2-binary/C-Fe/activity/C-FE-ACR_C-FCC_A1-1073.15K-Smith1946_1.json
{
    "components": [
        "C",
        "FE",
        "VA"
    ],
    "phases": [
        "FCC_A1",
        "GRAPHITE"
    ],
    "reference_state": {
        "phases": [
            "GRAPHITE"
        ],
        "conditions": {
            "P": 101325,
            "X_C": 1.0
        },
        "T": 1073.15
    },
    "reference": "Smith (1946)",
    "bibtex": "Smith1946",
    "weight": 1,
    "comments": "Table 5",
    "output": "ACR_C",
    "conditions": {
        "P": 101325,
        "T": 1073.15,
        "X_C": [
            0.0,
            0.0163182872024732,
            0.0163189794125922,
            0.0172786343503428,
            0.0185921974434972,
            0.0202594799074775,
            0.0207136956019486,
            0.0207657372172613,
            0.0220295870382306,
            0.0237452612823507,
            0.0234946812192607,
            0.0258690248557371,
            0.0257686543884773,
            0.0276374329252889,
            0.0294063444203819,
            0.0297106651599859,
            0.0328428530204184,
            0.0328940765692268,
            0.033147425472793,
            0.0332490545039056,
            0.0347138340439724,
            0.0354728739035886,
            0.0362819416763531,
            0.0368368424790471,
            0.0374942533075507,
            0.0377975042678799,
            0.0375963228360118,
            0.0383542929163531,
            0.0392128222485322,
            0.0393649826183342,
            0.0394666116494468
        ]
    },
    "values": [
        [
            [
                0.0,
                0.3352049975772646,
                0.3489206466501074,
                0.3637977703642373,
                0.3911122018664502,
                0.4271233095914252,
                0.4270828557532998,
                0.4582502905934039,
                0.5005317432278027,
                0.4953914088633462,
                0.5303264444941878,
                0.5762496415340457,
                0.5874805259718137,
                0.6159923910825358,
                0.6657101581385481,
                0.6956082414356978,
                0.7576734188617369,
                0.7726314502521174,
                0.7925590109126477,
                0.806265670243685,
                0.8298259855678686,
                0.869658632534415,
                0.9007586443109769,
                0.8957216919772848,
                0.921847679612794,
                0.930548850706459,
                0.9442824792629132,
                0.962918214025975,
                0.9740636959165896,
                0.9890127375651644,
                1.0027193968962018
            ]
        ]
    ]
}

File: datasets/2-binary/C-Fe/activity/C-FE-ACR_C-FCC_A1-1273.15K-Scheil1959.json
{
    "components": [
        "C",
        "FE",
        "VA"
    ],
    "phases": [
        "FCC_A1"
    ],
    "reference_state": {
        "phases": [
            "GRAPHITE"
        ],
        "conditions": {
            "P": 101325,
            "X_C": 1.0,
        "T": 1273.15
        }
    },
    "reference": "Scheil (1959)",
    "bibtex": "Scheil1959",
    "weight": 1,
    "comments": "Figure 1",
    "output": "ACR_C",
    "conditions": {
        "P": 101325,
        "T": 1273.15,
        "X_C": [
            0.0,
            0.0006563410492287,
            0.0010098087072841,
            0.0015148703814077,
            0.0022218056975185,
            0.002625678837878,
            0.0033829567081003,
            0.0061598519928909,
            0.0111587417597779,
            0.0149468931002832,
            0.0151485779576924,
            0.0243898976877485,
            0.0286822926358732,
            0.0299438770419074,
            0.0329242191735011,
            0.037367515927575,
            0.0393394337721226,
            0.0431767320310793,
            0.0437328284694335,
            0.0456016699344378,
            0.0482788869620875,
            0.0517644795523828,
            0.0536847333507734,
            0.0559575108843299,
            0.0566652013387523,
            0.0586862031735586,
            0.0635375892568989,
            0.0645468316104493,
            0.0646987402674808,
            0.0649513969609279,
            0.0650526484228846,
            0.0660635269094436
        ]
    },
    "values": [
        [
            [
                0.0,
                0.0049290754320245,
                0.0086382429010258,
                0.016074557322639,
                0.0234928922606414,
                0.0259506876702995,
                0.0308707733605182,
                0.0530673448527884,
                0.1024974401710208,
                0.1620104298984429,
                0.1582518188495107,
                0.2684013272454802,
                0.3191412279447924,
                0.3165351017953414,
                0.3698856235150071,
                0.4106370220940883,
                0.4827805990584145,
                0.5161046729576881,
                0.5347583872043612,
                0.5645171295035236,
                0.6116602345064048,
                0.6761877022130048,
                0.7246451074678685,
                0.7581085223651292,
                0.7804893835644147,
                0.825197167512152,
                0.9519471331263896,
                0.9493634813314528,
                0.9593250142262664,
                0.9655369258139538,
                0.9717623220143496,
                1.0015974771188598
            ]
        ]
    ]
}

File: datasets/2-binary/C-Fe/activity/C-FE-ACR_C-FCC_A1-1273.15K-Smith1946.json
{
    "components": [
        "C",
        "FE",
        "VA"
    ],
    "phases": [
        "FCC_A1",
        "GRAPHITE"
    ],
    "reference_state": {
        "phases": [
            "GRAPHITE"
        ],
        "conditions": {
            "P": 101325,
            "X_C": 1.0
        },
        "T": 1273.15
    },
    "reference": "Smith (1946)",
    "bibtex": "Smith1946",
    "weight": 1,
    "comments": "Table 5",
    "output": "ACR_C",
    "conditions": {
        "P": 101325,
        "T": 1273.15,
        "X_C": [
            0.004632746559140248,
            0.004632746559140248,
            0.009231922313457213,
            0.009231922313457213,
            0.013797890847590961,
            0.013797890847590961,
            0.01833101051472041,
            0.01833101051472041,
            0.022831634530317627,
            0.022831634530317627,
            0.027300111063893025,
            0.027300111063893025,
            0.03173678332878167,
            0.03173678332878167,
            0.03614198967001918,
            0.03614198967001918,
            0.040516063650354484,
            0.040516063650354484,
            0.04485933413444546,
            0.04485933413444546,
            0.049172125371282106,
            0.049172125371282106,
            0.05345475707488025,
            0.05345475707488025,
            0.05770754450328866,
            0.05770754450328866,
            0.06193079853594983,
            0.06193079853594983,
            0.06612482574945494,
            0.06612482574945494
        ]
    },
    "values": [
        [
            [
                0.0023205925611726103,
                0.0019035100051220007,
                0.004494254447272326,
                0.003755119172651536,
                0.006660498191477885,
                0.005877817151720774,
                0.009002755198160866,
                0.007993432504738121,
                0.011382041492627514,
                0.010376513537035111,
                0.013843384053291661,
                0.012978451091715993,
                0.01661227205731298,
                0.015660422787429337,
                0.019414110674265878,
                0.018601960839664297,
                0.02242789995306781,
                0.020450329770091275,
                0.025650499694860336,
                0.024935801409172308,
                0.029034177610506924,
                0.02845669166804494,
                0.03262033112858715,
                0.03213453543243015,
                0.03640530874207139,
                0.03614198967001918,
                0.04047247593205653,
                0.04034169429202986,
                0.04485933413444546,
                0.04485933413444546
            ]
        ]
    ]
}

File: datasets/2-binary/C-Fe/activity/C-FE-ACR_C-FCC_A1-1273.15K-Smith1946_1.json
{
    "components": [
        "C",
        "FE",
        "VA"
    ],
    "phases": [
        "FCC_A1",
        "GRAPHITE"
    ],
    "reference_state": {
        "phases": [
            "GRAPHITE"
        ],
        "conditions": {
            "P": 101325,
            "X_C": 1.0
        },
        "T": 1273.15
    },
    "reference": "Smith (1946)",
    "bibtex": "Smith1946",
    "weight": 1,
    "comments": "Table 5",
    "output": "ACR_C",
    "conditions": {
        "P": 101325,
        "T": 1273.15,
        "X_C": [
            0.0,
            0.0006563410492287,
            0.0010098087072841,
            0.0015148703814077,
            0.0022218056975185,
            0.002625678837878,
            0.0033829567081003,
            0.0061598519928909,
            0.0111587417597779,
            0.0149468931002832,
            0.0151485779576924,
            0.0243898976877485,
            0.0286822926358732,
            0.0299438770419074,
            0.0329242191735011,
            0.037367515927575,
            0.0393394337721226,
            0.0431767320310793,
            0.0437328284694335,
            0.0456016699344378,
            0.0482788869620875,
            0.0517644795523828,
            0.0536847333507734,
            0.0559575108843299,
            0.0566652013387523,
            0.0586862031735586,
            0.0635375892568989,
            0.0645468316104493,
            0.0646987402674808,
            0.0649513969609279,
            0.0650526484228846,
            0.0660635269094436
        ]
    },
    "values": [
        [
            [
                0.0,
                0.0049290754320245,
                0.0086382429010258,
                0.016074557322639,
                0.0234928922606414,
                0.0259506876702995,
                0.0308707733605182,
                0.0530673448527884,
                0.1024974401710208,
                0.1620104298984429,
                0.1582518188495107,
                0.2684013272454802,
                0.3191412279447924,
                0.3165351017953414,
                0.3698856235150071,
                0.4106370220940883,
                0.4827805990584145,
                0.5161046729576881,
                0.5347583872043612,
                0.5645171295035236,
                0.6116602345064048,
                0.6761877022130048,
                0.7246451074678685,
                0.7581085223651292,
                0.7804893835644147,
                0.825197167512152,
                0.9519471331263896,
                0.9493634813314528,
                0.9593250142262664,
                0.9655369258139538,
                0.9717623220143496,
                1.0015974771188598
            ]
        ]
    ]
}

File: datasets/2-binary/C-Fe/activity/C-FE-ACR_C-FCC_A1-1473.15K-Scheil1959.json
{
    "components": [
        "C",
        "FE",
        "VA"
    ],
    "phases": [
        "FCC_A1",
        "GRAPHITE"
    ],
    "reference_state": {
        "phases": [
            "GRAPHITE"
        ],
        "conditions": {
            "P": 101325,
            "X_C": 1.0
        },
        "T": 1473.15
    },
    "reference": "Scheil (1959)",
    "bibtex": "Scheil1959",
    "weight": 1,
    "comments": "Figure 1",
    "output": "ACR_C",
    "conditions": {
        "P": 101325,
        "T": 1473.15,
        "X_C": [
            0.0,
            0.0049976941312268,
            0.0098441088873486,
            0.0188301289398667,
            0.0192339391520336,
            0.0353891794073782,
            0.0423080083316927
        ]
    },
    "values": [
        [
            [
                0.0,
                0.0257394287378673,
                0.0539860964653233,
                0.1055548513591141,
                0.1067657695803319,
                0.2113119719088548,
                0.3029650865397496
            ]
        ]
    ]
}

File: datasets/2-binary/C-Fe/activity/C-FE-ACR_C-FCC_A1-1473.15K-Smith1946.json
{
    "components": [
        "C",
        "FE",
        "VA"
    ],
    "phases": [
        "FCC_A1",
        "GRAPHITE"
    ],
    "reference_state": {
        "phases": [
            "GRAPHITE"
        ],
        "conditions": {
            "P": 101325,
            "X_C": 1.0
        },
        "T": 1473.15
    },
    "reference": "Smith (1946)",
    "bibtex": "Smith1946",
    "weight": 1,
    "comments": "Table 5",
    "output": "ACR_C",
    "conditions": {
        "P": 101325,
        "T": 1473.15,
        "X_C": [
            0.0,
            0.0049976941312268,
            0.0098441088873486,
            0.0188301289398667,
            0.0192339391520336,
            0.0353891794073782,
            0.0423080083316927
        ]
    },
    "values": [
        [
            [
                0.0,
                0.0257394287378673,
                0.0539860964653233,
                0.1055548513591141,
                0.1067657695803319,
                0.2113119719088548,
                0.3029650865397496
            ]
        ]
    ]
}

File: datasets/2-binary/C-Fe/activity/C-FE-ACR_C-FCC_A1-banya1970activities1000C.json
{
  "disabled": false,
  "disabled-reason": "NA",
  "components": ["C", "FE"],
  "phases": ["FCC_A1"],
  "reference_state": {
    "phases": ["GRAPHITE"],
    "conditions": {
      "P": 101325,
      "T": 1273.15,
      "X_C": 1.0
    }
  },
  "conditions": {
    "P": 101325,
    "N": 1,
    "T": 1273.15,
    "X_C": [0.00553390351882457, 0.00630015561479909, 0.00912727842985874, 0.0197414140439341, 0.0318822635318528, 0.0440237885568838, 0.0507443212661496, 0.0574634063958889, 0.0630377456361509, 0.0670103863831019, 0.0706767193022667, 0.0730408096794818]
  },
  "output": "ACR_C",
  "values": [[[0.043602685771435, 0.0523087580753738, 0.079570073217113, 0.183186153081977, 0.314876687214169, 0.468452402953096, 0.56983956510091, 0.663384986999854, 0.752110018264692, 0.846796575964197, 0.929587120444276, 0.921148521916405]]],
  "reference": "Banya (1970)",
  "bibtex": "Banya1970",
  "comments": "1000 C curve taken from Figure 8"
}

File: datasets/2-binary/C-Fe/activity/C-FE-ACR_C-FCC_A1-banya1970activities1150C.json
{
  "disabled": false,
  "disabled-reason": "NA",
  "components": ["C", "FE"],
  "phases": ["FCC_A1"],
  "reference_state": {
    "phases": ["FCC_A1"],
    "conditions": {
      "P": 101325,
      "T": 1423.15,
      "X_C": 1.0
    }
  },
  "conditions": {
    "P": 101325,
    "N": 1,
    "T": 1423.15,
    "X_C": [0.00222406118436132, 0.00344572179934135, 0.00352398759906873, 0.00383029542685502, 0.00512751969311314, 0.00543093236184663, 0.0100157062378614, 0.0129158835663534, 0.0208596209754273, 0.0219245569803491, 0.0246745720593025, 0.03017354065889, 0.0369730147049954, 0.0375050484335983, 0.0376547281566281, 0.039337684114021, 0.0472790088905509, 0.0515581504758918, 0.0521679674777133, 0.0596514711026937, 0.0710279986006731, 0.0828631192926161, 0.090271252276922, 0.093402656308431, 0.0995105733621241]
  },
  "output": "ACR_C",
  "values": [[[0.0106725362768262, 0.0166208623690134, 0.0176026032394041, 0.0194694788660473, 0.0258352176656797, 0.0264242553887144, 0.0529825196321035, 0.0676034644805099, 0.119104255781266, 0.116936123352064, 0.136265531774846, 0.175249123092358, 0.237563899156552, 0.231084288538639, 0.219777296969309, 0.244909665295388, 0.307381866623266, 0.362543455828438, 0.361100667544075, 0.432697141067916, 0.538888081837895, 0.664475416091599, 0.771955674203541, 0.822693018277904, 0.8932558207063]]],
  "reference": "Banya (1970)",
  "bibtex": "Banya1970",
  "comments": "1150 C curve taken from Figure 8"
}

File: datasets/2-binary/C-Fe/activity/C-FE-ACR_C-FCC_A1-banya1970activities1300C.json
{
  "disabled": false,
  "disabled-reason": "NA",
  "components": ["C", "FE"],
  "phases": ["FCC_A1"],
  "reference_state": {
    "phases": ["GRAPHITE"],
    "conditions": {
      "P": 101325,
      "T": 1573.15,
      "X_C": 1.0
    }
  },
  "conditions": {
    "P": 101325,
    "N": 1,
    "T": 1573.15,
    "X_C": [0.00374305463406396, 0.00504259502756433, 0.00687523070798702, 0.0121418145409363, 0.0174856026152937, 0.0216854168425878, 0.0252775371846991, 0.033902505518897, 0.0354348167002425, 0.0426122055080401, 0.0455134443948515, 0.0533786264882927, 0.0545990325343499]
  },
  "output": "ACR_C",
  "values": [[[0.0156183657867222, 0.0217495866632591, 0.029964058816962, 0.0523535199851652, 0.075773467290124, 0.0962817903687287, 0.121388355997761, 0.159928245884013, 0.18496495640967, 0.229863124673258, 0.247635353812504,
0.304348799154893, 0.305900838410379]]],
  "reference": "Banya (1970)",
  "bibtex": "Banya1970",
  "comments": "1300 C curve taken from Figure 8"
}

File: datasets/2-binary/C-Fe/activity/C-FE-ACR_C-FCC_A1-banya1970activities900C.json
{
  "disabled": false,
  "disabled-reason": "NA",
  "components": ["C", "FE"],
  "phases": ["FCC_A1"],
  "reference_state": {
    "phases": ["GRAPHITE"],
    "conditions": {
	"X_C": 1,
      "P": 101325,
      "T": 1173.15
    }
  },
  "conditions": {
    "P": 101325,
    "N": 1,
    "T": 1173.15,
    "X_C": [0.00509538342762706, 0.00960459365236378, 0.0105199464395575, 0.0183828124057565, 0.0299920141862794, 0.0393085395128895, 0.0459522540019542, 0.0502288864494493, 0.0580164782802755]
  },
  "output": "ACR_C",
  "values": [[[0.0571334712702305, 0.118736735160158, 0.128467284313542, 0.225588763894389, 0.41137428170876, 0.574920082808418, 0.703109999061618, 0.794330142081514, 0.939876185580865]]],
  "reference": "Banya (1970)",
  "bibtex": "Banya1970",
  "comments": "900 C curve taken from Figure 8"
}

File: datasets/2-binary/C-Fe/activity/C-FE-ACR_C-LIQUID-1858.15K-Richardson1953.json
{
    "components": [
        "C",
        "FE",
        "VA"
    ],
    "phases": [
        "LIQUID",
        "GRAPHITE"
    ],
    "reference_state": {
        "phases": [
            "GRAPHITE"
        ],
        "conditions": {
            "P": 101325,
            "X_C": 1.0
        },
        "T": 1858.15
    },
    "reference": "Richardson (1953)",
    "bibtex": "Richardson1953",
    "weight": 1,
    "comments": "Figure 4, converted to Kelvin and ACR",
    "output": "ACR_C",
    "conditions": {
        "P": 101325,
        "T": 1858.15,
        "X_C": [
            0.01,
            0.015,
            0.02,
            0.025
        ]
    },
    "values": [
        [
            [
                0.0069392822746875,
                0.0106011288392612,
                0.0146938685455203,
                0.0198450675789078
            ]
        ]
    ]
}

File: datasets/2-binary/C-Fe/activity/C-FE-ACR_C-LIQUID-1958.15K-Richardson1953.json
{
    "components": [
        "C",
        "FE",
        "VA"
    ],
    "phases": [
        "LIQUID",
        "GRAPHITE"
    ],
    "reference_state": {
        "phases": [
            "GRAPHITE"
        ],
        "conditions": {
            "P": 101325,
            "X_C": 1.0
        },
        "T": 1958.15
    },
    "reference": "Richardson (1953)",
    "bibtex": "Richardson1953",
    "weight": 1,
    "comments": "Figure 4, converted to Kelvin and ACR",
    "output": "ACR_C",
    "conditions": {
        "P": 101325,
        "T": 1958.15,
        "X_C": [
            0.01,
            0.015,
            0.02,
            0.025
        ]
    },
    "values": [
        [
            [
                0.0065457956222434,
                0.0097861153073754,
                0.0139810537740708,
                0.0187197683188338
            ]
        ]
    ]
}

File: datasets/2-binary/C-Fe/activity/C-FE-ACR_C-LIQUID-2058.15K-Richardson1953.json
{
    "components": [
        "C",
        "FE",
        "VA"
    ],
    "phases": [
        "LIQUID"
    ],
    "reference_state": {
        "phases": [
            "GRAPHITE"
        ],
        "conditions": {
            "P": 101325,
            "X_C": 1.0,
        "T": 2058.15
        }
    },
    "reference": "Richardson (1953)",
    "bibtex": "Richardson1953",
    "weight": 1,
    "comments": "Figure 4, converted to Kelvin and ACR",
    "output": "ACR_C",
    "conditions": {
        "P": 101325,
        "T": 2058.15,
        "X_C": [
            0.01,
            0.015,
            0.02,
            0.025
        ]
    },
    "values": [
        [
            [
                0.005913314613326,
                0.0088596760087344,
                0.0124404382747,
                0.0167653701194236
            ]
        ]
    ]
}
