Repository: mfrichtl/ESPEI-datasets

File: datasets/2-binary/C-Fe/non-equilibrium-thermochemical/CEMENTITE_D011/CPM/C-FE-CPM-CEMENTITE_D011-Chipman1972.json
{
    "components": [
        "C",
        "FE"
    ],
    "phases": [
        "CEMENTITE_D011"
    ],
    "solver": {
        "mode": "manual",
        "sublattice_site_ratios": [
            3,
            1
        ],
        "sublattice_configurations": [
            [
                "FE",
                "C"
            ]
        ],
        "comment": "Assumed stoichiometric cementite."
    },
    "atoms": 4,
    "reference": "Chipman (1972)",
    "bibtex": "Chipman1972",
    "weight": 1,
    "comments": "Values from Table 5, converted from cal/mol/K to J/mol/K.",
    "output": "CPM",
    "values": [
        [
            [
                26.5684
            ],
            [
                29.21478
            ],
            [
                31.359080000000002
            ],
            [
                32.12266
            ],
            [
                27.719
            ],
            [
                28.4512
            ],
            [
                29.1834
            ],
            [
                29.9156
            ],
            [
                30.2817
            ],
            [
                30.647800000000004
            ],
            [
                31.0139
            ],
            [
                31.380000000000003
            ]
        ]
    ],
    "conditions": {
        "P": 101325,
        "T": [
            298.15,
            400.0,
            450.0,
            480.0,
            500.0,
            600.0,
            700.0,
            800.0,
            850.0,
            900.0,
            950.0,
            1000.0
        ]
    }
}

File: datasets/2-binary/C-Fe/non-equilibrium-thermochemical/CEMENTITE_D011/CPM/C-FE-CPM-CEMENTITE_D011-Kubaschewski1979.json
{
    "components": [
        "C",
        "FE"
    ],
    "phases": [
        "CEMENTITE_D011"
    ],
    "solver": {
        "mode": "manual",
        "sublattice_site_ratios": [
            3,
            1
        ],
        "sublattice_configurations": [
            [
                "FE",
                "C"
            ]
        ],
        "comment": "Assumed stoichiometric cementite."
    },
    "atoms": 4,
    "conditions": {
        "P": 101325,
        "T": [298.15, 300, 400, 485, 485, 500, 600, 700, 800, 900, 1000, 1100, 1200, 1300, 1400, 1500]
    },
    "output": "CPM",
    "values": [[
		[105.868], [106.023], [114.391], [121.503], [113.282], [113.47], [114.725], [115.98], [117.236], [118.491], [119.746], [121.001], [122.256], [123.512], [124.767], [126.022]
        ]],
    "reference": "Kubaschewski (1979)",
    "bibtex": "Kubaschewski1979",
    "weight": 1,
    "comments": "Values from Barin1995."
}

File: datasets/2-binary/C-Fe/non-equilibrium-thermochemical/CEMENTITE_D011/CPM/C-FE-CPM-CEMENTITE_D011-Naesar1934.json
{
    "components": [
        "C",
        "FE"
    ],
    "phases": [
        "CEMENTITE_D011"
    ],
    "solver": {
        "mode": "manual",
        "sublattice_site_ratios": [
            3,
            1
        ],
        "sublattice_configurations": [
            [
                "FE",
                "C"
            ]
        ],
        "comment": "Assumed stoichiometric cementite."
    },
    "atoms": 4,
    "reference": "Naeser (1934)",
    "bibtex": "Naesar1934",
    "weight": 1,
    "comments": "Values from Figure 1 of Hallstedt2010. I could not find the original reference.",
    "output": "CPM",
    "values": [
        [
            [
                27.5278058645096
            ],
            [
                28.324064711830125
            ],
            [
                29.1582406471183
            ],
            [
                30.14408493427705
            ],
            [
                31.62285136501516
            ],
            [
                33.82204246713852
            ],
            [
                32.15369059656218
            ],
            [
                30.52325581395349
            ],
            [
                29.347826086956516
            ],
            [
                28.854903943377145
            ],
            [
                28.28614762386248
            ],
            [
                28.77906976744186
            ],
            [
                29.120323559150656
            ],
            [
                29.347826086956516
            ],
            [
                29.57532861476238
            ],
            [
                29.7649140546006
            ],
            [
                29.802831142568245
            ],
            [
                29.878665318503536
            ],
            [
                29.954499494438824
            ]
        ]
    ],
    "conditions": {
        "P": 101325,
        "T": [
            320.7478621107487,
            370.8168394853512,
            395.0745651559873,
            420.844369031001,
            445.0759979204449,
            460.1691480782536,
            470.8642230527708,
            490.6670746634026,
            521.0790353810949,
            571.2002063180819,
            621.324447464621,
            671.4057056774318,
            721.4931043093463,
            771.5851082555889,
            821.6771122018315,
            871.7706512528503,
            921.8703307229732,
            971.9684750883198,
            1022.0666194536668
        ]
    }
}

File: datasets/2-binary/C-Fe/non-equilibrium-thermochemical/CEMENTITE_D011/CPM/C-FE-CPM-CEMENTITE_D011-Reed2020_2.json
{
    "components": [
        "C",
        "FE"
    ],
    "phases": [
        "CEMENTITE_D011"
    ],
    "solver": {
        "mode": "manual",
        "sublattice_site_ratios": [
            3,
            1
        ],
        "sublattice_configurations": [
            [
                "FE",
                "C"
            ]
        ],
        "comment": "Assumed stoichiometric cementite."
    },
    "atoms": 4,
    "conditions": {
        "P": 101325,
        "T": [298.15, 300, 400, 485]
    },
    "output": "CPM",
    "values": [[
		[105.868], [106.023], [114.391], [121.503]
        ]],
    "reference": "Reed (2020)",
    "bibtex": "Reed2020",
    "weight": 1,
    "comments": "Values from Barin1995."
}

File: datasets/2-binary/C-Fe/non-equilibrium-thermochemical/CEMENTITE_D011/CPM/C-FE-CPM-CEMENTITE_D011-Seltz1939.json
{
    "components": [
        "C",
        "FE"
    ],
    "phases": [
        "CEMENTITE_D011"
    ],
    "solver": {
        "mode": "manual",
        "sublattice_site_ratios": [
            3,
            1
        ],
        "sublattice_configurations": [
            [
                "FE",
                "C"
            ]
        ],
        "comment": "Assumed stoichiometric cementite."
    },
    "atoms": 4,
    "reference": "Seltz (1939)",
    "bibtex": "Seltz1939",
    "weight": 1,
    "comments": "Values from Table 2, converted from cal/mol/K to J/mol/K.",
    "output": "CPM",
    "values": [
        [
            [
                6.70486
            ],
            [
                7.6253400000000005
            ],
            [
                8.35754
            ],
            [
                8.92238
            ],
            [
                9.644120000000001
            ],
            [
                10.313559999999999
            ],
            [
                10.983
            ],
            [
                11.4537
            ],
            [
                12.112680000000001
            ],
            [
                13.15868
            ],
            [
                14.0687
            ],
            [
                15.302980000000002
            ],
            [
                16.65232
            ],
            [
                18.0435
            ],
            [
                19.330080000000002
            ],
            [
                20.407460000000004
            ],
            [
                21.2861
            ],
            [
                22.00784
            ],
            [
                22.67728
            ],
            [
                23.503619999999998
            ],
            [
                24.06846
            ],
            [
                24.7379
            ],
            [
                25.2609
            ],
            [
                25.77344
            ],
            [
                26.02448
            ],
            [
                26.28598
            ],
            [
                26.40104
            ],
            [
                26.495179999999998
            ]
        ]
    ],
    "conditions": {
        "P": 101325,
        "T": [
            68.0,
            75.0,
            80.0,
            85.0,
            90.0,
            95.0,
            100.0,
            105.0,
            110.0,
            120.0,
            130.0,
            140.0,
            150.0,
            160.0,
            170.0,
            180.0,
            190.0,
            200.0,
            210.0,
            220.0,
            230.0,
            240.0,
            250.0,
            260.0,
            270.0,
            280.0,
            290.0,
            298.1
        ]
    }
}

File: datasets/2-binary/C-Fe/non-equilibrium-thermochemical/CEMENTITE_D011/CPM/C-FE-CPM_FORM-CEMENTITE_D011-Naesar1934.json
{
    "components": [
        "C",
        "FE"
    ],
    "phases": [
        "CEMENTITE_D011"
    ],
    "solver": {
        "mode": "manual",
        "sublattice_site_ratios": [
            3,
            1
        ],
        "sublattice_configurations": [
            [
                "FE",
                "C"
            ]
        ],
        "comment": "Assumed stoichiometric cementite."
    },
    "atoms": 4,
    "reference": "Naeser (1934)",
    "bibtex": "Naesar1934",
    "weight": 1,
    "comments": "Values from Figure 1 of Hallstedt2010. I could not find the original reference.",
    "output": "CPM_FORM",
    "values": [
        [
            [
                27.5278058645096
            ],
            [
                28.324064711830125
            ],
            [
                29.1582406471183
            ],
            [
                30.14408493427705
            ],
            [
                31.62285136501516
            ],
            [
                33.82204246713852
            ],
            [
                32.15369059656218
            ],
            [
                30.52325581395349
            ],
            [
                29.347826086956516
            ],
            [
                28.854903943377145
            ],
            [
                28.28614762386248
            ],
            [
                28.77906976744186
            ],
            [
                29.120323559150656
            ],
            [
                29.347826086956516
            ],
            [
                29.57532861476238
            ],
            [
                29.7649140546006
            ],
            [
                29.802831142568245
            ],
            [
                29.878665318503536
            ],
            [
                29.954499494438824
            ]
        ]
    ],
    "conditions": {
        "P": 101325,
        "T": [
            320.7478621107487,
            370.8168394853512,
            395.0745651559873,
            420.844369031001,
            445.0759979204449,
            460.1691480782536,
            470.8642230527708,
            490.6670746634026,
            521.0790353810949,
            571.2002063180819,
            621.324447464621,
            671.4057056774318,
            721.4931043093463,
            771.5851082555889,
            821.6771122018315,
            871.7706512528503,
            921.8703307229732,
            971.9684750883198,
            1022.0666194536668
        ]
    }
}
