Repository: mfrichtl/ESPEI-datasets

File: datasets/2-binary/C-Fe/non-equilibrium-thermochemical/CEMENTITE_D011/HM_FORM/C-FE-HM_FORM-CEMENTITE_D011-Chipman1972.json
{
    "components": [
        "C",
        "FE"
    ],
    "phases": [
        "CEMENTITE_D011"
    ],
    "solver": {
        "mode": "manual",
        "sublattice_site_ratios": [
            3,
            1
        ],
        "sublattice_configurations": [
            [
                "FE",
                "C"
            ]
        ],
        "comment": "Assumed stoichiometric cementite."
    },
    "atoms": 4,
    "reference": "Chipman (1972)",
    "bibtex": "Chipman1972",
    "weight": 1,
    "comments": "Values from table 5. Converted to J/mol-atom.",
    "output": "HM_FORM",
    "values": [
        [
            [
	    	1565.08
            ],
            [
                1708.64
            ],
            [
                1778.72
            ],
            [
                1852.2
            ],
            [
                1876.52
            ],
            [
                1862.14
            ],
            [
                1802.26
            ],
            [
                1749.96
            ],
            [
                1676.48
            ],
            [
                1573.97
            ],
            [
                1425.18
            ]
        ]
    ],
    "conditions": {
        "P": 101325,
        "T": [
            298.15,
            400.0,
            450.0,
            500.0,
            600.0,
            700.0,
            800.0,
            850.0,
            900.0,
            950.0,
            1000.0
        ]
    }
}
