Repository: mfrichtl/ESPEI-datasets

File: datasets/2-binary/C-Fe/non-equilibrium-thermochemical/CEMENTITE_D011/SM_FORM/C-FE-SM_FORM-CEMENTITE_D011-Chipman1972.json
{
    "components": [
        "C",
        "FE"
    ],
    "phases": [
        "CEMENTITE_D011"
    ],
    "solver": {
        "mode": "manual",
        "sublattice_site_ratios": [
            3,
            1
        ],
        "sublattice_configurations": [
            [
                "FE",
                "C"
            ]
        ],
        "comment": "Assumed stoichiometric cementite."
    },
    "atoms": 4,
    "reference": "Chipman (1972)",
    "bibtex": "Chipman1972",
    "weight": 1,
    "comments": "Values from table 5. Converted to J/K-mol-atom.",
    "output": "SM_FORM",
    "values": [
        [
            [
                1.06431
            ],
            [
                1.47748
            ],
            [
                1.65791
            ],
            [
                1.81212
            ],
            [
                1.85665
            ],
            [
                1.83312
            ],
            [
                1.75467
            ],
            [
                1.69191
            ],
            [
                1.60561
            ],
            [
                1.49578
            ],
            [
                1.34673
            ]
        ]
    ],
    "conditions": {
        "P": 101325,
        "T": [
            298.15,
            400.0,
            450.0,
            500.0,
            600.0,
            700.0,
            800.0,
            850.0,
            900.0,
            950.0,
            1000.0
        ]
    }
}
