Repository: mfrichtl/ESPEI-datasets

File: datasets/2-binary/C-Fe/non-equilibrium-thermochemical/CEMENTITE_D011/C-FE-CPM_FORM-CEMENTITE_D011-Chipman1972.json
{
    "components": [
        "C",
        "FE"
    ],
    "phases": [
        "CEMENTITE_D011"
    ],
    "solver": {
        "mode": "manual",
        "sublattice_site_ratios": [
            3,
            1
        ],
        "sublattice_configurations": [
            [
                "FE",
                "C"
            ]
        ],
        "comment": "Assumed stoichiometric cementite."
    },
    "atoms": 4,
    "reference": "Chipman (1972)",
    "bibtex": "Chipman1972",
    "weight": 1,
    "comments": "Values from Table 5, converted from cal/mol/K to J/mol/K.",
    "output": "CPM_FORM",
    "values": [
        [
            [
                26.5684
            ],
            [
                29.21478
            ],
            [
                31.359080000000002
            ],
            [
                32.12266
            ],
            [
                27.719
            ],
            [
                28.4512
            ],
            [
                29.1834
            ],
            [
                29.9156
            ],
            [
                30.2817
            ],
            [
                30.647800000000004
            ],
            [
                31.0139
            ],
            [
                31.380000000000003
            ]
        ]
    ],
    "conditions": {
        "P": 101325,
        "T": [
            298.15,
            400.0,
            450.0,
            480.0,
            500.0,
            600.0,
            700.0,
            800.0,
            850.0,
            900.0,
            950.0,
            1000.0
        ]
    }
}

File: datasets/2-binary/C-Fe/non-equilibrium-thermochemical/CEMENTITE_D011/C-FE-CPM_FORM-CEMENTITE_D011-Seltz1939.json
{
    "components": [
        "C",
        "FE"
    ],
    "phases": [
        "CEMENTITE_D011"
    ],
    "solver": {
        "mode": "manual",
        "sublattice_site_ratios": [
            3,
            1
        ],
        "sublattice_configurations": [
            [
                "FE",
                "C"
            ]
        ],
        "comment": "Assumed stoichiometric cementite."
    },
    "atoms": 4,
    "reference": "Seltz (1939)",
    "bibtex": "Seltz1939",
    "weight": 1,
    "comments": "Values from Table 2, converted from cal/mol/K to J/mol/K.",
    "output": "CPM_FORM",
    "values": [
        [
            [
                6.70486
            ],
            [
                7.6253400000000005
            ],
            [
                8.35754
            ],
            [
                8.92238
            ],
            [
                9.644120000000001
            ],
            [
                10.313559999999999
            ],
            [
                10.983
            ],
            [
                11.4537
            ],
            [
                12.112680000000001
            ],
            [
                13.15868
            ],
            [
                14.0687
            ],
            [
                15.302980000000002
            ],
            [
                16.65232
            ],
            [
                18.0435
            ],
            [
                19.330080000000002
            ],
            [
                20.407460000000004
            ],
            [
                21.2861
            ],
            [
                22.00784
            ],
            [
                22.67728
            ],
            [
                23.503619999999998
            ],
            [
                24.06846
            ],
            [
                24.7379
            ],
            [
                25.2609
            ],
            [
                25.77344
            ],
            [
                26.02448
            ],
            [
                26.28598
            ],
            [
                26.40104
            ],
            [
                26.495179999999998
            ]
        ]
    ],
    "conditions": {
        "P": 101325,
        "T": [
            68.0,
            75.0,
            80.0,
            85.0,
            90.0,
            95.0,
            100.0,
            105.0,
            110.0,
            120.0,
            130.0,
            140.0,
            150.0,
            160.0,
            170.0,
            180.0,
            190.0,
            200.0,
            210.0,
            220.0,
            230.0,
            240.0,
            250.0,
            260.0,
            270.0,
            280.0,
            290.0,
            298.1
        ]
    }
}

File: datasets/2-binary/C-Fe/non-equilibrium-thermochemical/CEMENTITE_D011/C-FE-HM_FORM-CEMENTITE_D011-Chipman1972.json
{
    "components": [
        "C",
        "FE"
    ],
    "phases": [
        "CEMENTITE_D011"
    ],
    "solver": {
        "mode": "manual",
        "sublattice_site_ratios": [
            3,
            1
        ],
        "sublattice_configurations": [
            [
                "FE",
                "C"
            ]
        ],
        "comment": "Assumed stoichiometric cementite."
    },
    "atoms": 4,
    "reference": "Chipman (1972)",
    "bibtex": "Chipman1972",
    "weight": 1,
    "comments": "Values from table 5. Converted to J/mol.",
    "output": "HM_FORM",
    "values": [
        [
            [
                6260.31
            ],
            [
                6834.564
            ],
            [
                7114.892
            ],
            [
                7408.818
            ],
            [
                7506.0960000000005
            ],
            [
                7448.566000000001
            ],
            [
                7209.032
            ],
            [
                6999.832
            ],
            [
                6705.906
            ],
            [
                6295.874
            ],
            [
                5700.7
            ]
        ]
    ],
    "conditions": {
        "P": 101325,
        "T": [
            298.15,
            400.0,
            450.0,
            500.0,
            600.0,
            700.0,
            800.0,
            850.0,
            900.0,
            950.0,
            1000.0
        ]
    }
}

File: datasets/2-binary/C-Fe/non-equilibrium-thermochemical/CEMENTITE_D011/C-FE-HM_FORM-CEMENTITE_D011-Darken1951.json
{
    "components": [
        "C",
        "FE",
        "VA"
    ],
    "phases": [
        "CEMENTITE_D011"
    ],
    "solver": {
        "mode": "manual",
        "sublattice_site_ratios": [
            3,
            1
        ],
        "sublattice_configurations": [
            [
                "FE",
                "C"
            ]
        ],
        "comment": "Assumed stoichiometric cementite."
    },
    "reference": "Darken (1951)",
    "bibtex": "Darken1951",
    "weight": 1,
    "comments": "Values from table 1. Converted to J/mol-formula assuming stoichiometric cementite",
    "output": "HM_FORM",
    "values": [
        [
            [
                0.0
            ],
            [
                3699.0
            ],
            [
                4329.0
            ],
            [
                4376.0
            ],
            [
                7023.0
            ],
            [
                9952.0
            ],
            [
                12746.0
            ],
            [
                15452.0
            ],
            [
                18248.0
            ],
            [
                21073.0
            ],
            [
                23951.0
            ],
            [
                26939.0
            ],
            [
                30042.0
            ],
            [
                33165.0
            ],
            [
                36315.0
            ],
            [
                39508.0
            ],
            [
                42744.0
            ],
            [
                45970.0
            ],
            [
                49211.0
            ],
            [
                52499.0
            ],
            [
                55798.0
            ]
        ]
    ],
    "conditions": {
        "P": 101325,
        "T": [
            0.0,
            273.15,
            298.15,
            300.0,
            400.0,
            500.0,
            600.0,
            700.0,
            800.0,
            900.0,
            1000.0,
            1100.0,
            1200.0,
            1300.0,
            1400.0,
            1500.0,
            1600.0,
            1700.0,
            1800.0,
            1900.0,
            2000.0
        ]
    }
}

File: datasets/2-binary/C-Fe/non-equilibrium-thermochemical/CEMENTITE_D011/C-FE-HM_FORM-CEMENTITE_D011-Swartz1967.json
{
    "components": ["C", "FE"],
    "phases": ["CEMENTITE_D011"],
    "solver": {
	"mode": "manual",
	"sublattice_site_ratios": [3, 1],
	"sublattice_configurations": [
	    ["FE", "C"]
	]
    },
    "conditions": {
	"P": 101325,
	"T": 988.15
    },
    "output": "HM_FORM",
    "values":   [[[3535]]],
    "reference": "Swartz (1967)",
    "bibtex": "Swartz1967",
    "comment": "From Table I for stress-free cementite, converted from kcal/mol to J/mol."
}

File: datasets/2-binary/C-Fe/non-equilibrium-thermochemical/CEMENTITE_D011/C-FE-SM_FORM-CEMENTITE_D011-Chipman1972.json
{
    "components": [
        "C",
        "FE"
    ],
    "phases": [
        "CEMENTITE_D011"
    ],
    "solver": {
        "mode": "manual",
        "sublattice_site_ratios": [
            3,
            1
        ],
        "sublattice_configurations": [
            [
                "FE",
                "C"
            ]
        ],
        "comment": "Assumed stoichiometric cementite."
    },
    "atoms": 4,
    "reference": "Chipman (1972)",
    "bibtex": "Chipman1972",
    "weight": 1,
    "comments": "Values from table 5. Converted to J/mol.",
    "output": "SM_FORM",
    "values": [
        [
            [
                4.25722
            ],
            [
                5.9099
            ],
            [
                6.63164
            ],
            [
                7.24878
            ],
            [
                7.4266
            ],
            [
                7.33246
            ],
            [
                7.018660000000001
            ],
            [
                6.76762
            ],
            [
                6.42244
            ],
            [
                5.9831199999999995
            ],
            [
                5.386900000000001
            ]
        ]
    ],
    "conditions": {
        "P": 101325,
        "T": [
            298.15,
            400.0,
            450.0,
            500.0,
            600.0,
            700.0,
            800.0,
            850.0,
            900.0,
            950.0,
            1000.0
        ]
    }
}

File: datasets/2-binary/C-Fe/non-equilibrium-thermochemical/CEMENTITE_D011/C-FE-SM_FORM-CEMENTITE_D011-Hallsted2010.json
{
    "components": ["C", "FE"],
    "phases": ["CEMENTITE_D011"],
    "solver": {
	"mode": "manual",
	"sublattice_site_ratios": [3, 1],
	"sublattice_configurations": [
	    ["FE", "C"]
	]
    },
    "conditions": {
	"P": 101325,
	"T": 298.15
    },
    "output": "SM_FORM",
    "values":   [[[
	104.8
    ]]],
    "reference": "Hallstedt2010",
    "comment": "In text on page 131"
}
