Repository: mfrichtl/ESPEI-datasets

File: datasets/2-binary/C-Fe/non-equilibrium-thermochemical/FCC_A1/C-FE-HM_FORM-FCC_A1-Benz1961.json
{
    "components": ["C", "FE"],
    "phases": ["FCC_A1"],
    "solver": {
	"mode": "manual",
	"sublattice_site_ratios": [3, 1],
	"sublattice_configurations": [
	    ["FE", "C"]
	]
    },
    "conditions": {
	"P": 101325,
	"T": 1273.15
    },
    "output": "HM_FORM",
    "values":   [[[
	42287
    ]]],
    "reference": "Benz (1961)",
    "bibtext": "Benz1961",
    "comment": "From text on page 330. Converted from cal."
}

File: datasets/2-binary/C-Fe/non-equilibrium-thermochemical/FCC_A1/C-FE-HM_FORM-FCC_A1-Smith1946.json
{
    "components": ["C", "FE", "VA"],
    "phases": ["FCC_A1"],
    "solver": {
	"mode": "manual",
	"sublattice_site_ratios": [1, 1],
	"sublattice_configurations": [
	    ["FE", ["C", "VA"]]
	],
	"sublattice_occupancies": [
	[[1], [0.000465, 0.999535]]
	]
    },
    "conditions": {
	"P": 101325,
	"T": 1273.15
    },
    "output": "HM_FORM",
    "values":   [[[
	770
    ]]],
    "reference": "Smith (1946)",
    "bibtext": "Smith1946",
    "comment": "From text on page 1172. Took average value and converted from cal/gram-atomic."
}

File: datasets/2-binary/C-Fe/non-equilibrium-thermochemical/FCC_A1/C-FE-HM_MIX-FCC_A1-Smith1946.json
{
    "components": ["C", "FE"],
    "phases": ["FCC_A1"],
    "solver": {
	"mode": "manual",
	"sublattice_site_ratios": [3, 1],
	"sublattice_configurations": [
	    ["FE", "C"]
	],
	"sublattice_occupancies": [
	[[1], [0.0004647958139264069]]
	]
    },
    "conditions": {
	"P": 101325,
	"T": 1273.15
    },
    "output": "HM_MIX",
    "values":   [[[
	770
    ]]],
    "reference": "Smith (1946)",
    "bibtext": "Smith1946",
    "comment": "From text on page 1172. Took average value and converted from cal/gram-atomic."
}
