Repository: mfrichtl/ESPEI-datasets

File: datasets/2-binary/C-Fe/zpf/C-FE-ZPF-BCC_A2-CEMENTITE_D011-Benz1961.json
{
    "components": [
        "C",
        "FE",
        "VA"
    ],
    "reference": "Benz and Elliot (1961)",
    "bibtex": "Benz1961",
    "weight": 1,
    "comments": "",
    "broadcast_conditions": false,
    "output": "ZPF",
    "values": [
        [
            [
                "BCC_A2",
                [
                    "C"
                ],
                [
                    0.0009292526064897498
                ]
            ],
            [
                "CEMENTITE_D011",
                [
                    "C"
                ],
                [
                    null
                ]
            ]
        ]
    ],
    "phases": [
        "BCC_A2",
        "CEMENTITE_D011"
    ],
    "conditions": {
        "P": 101325,
        "T": [
            1000.15
        ]
    }
}

File: datasets/2-binary/C-Fe/zpf/C-FE-ZPF-BCC_A2-CEMENTITE_D011-FCC_A1-mehl1937.json
{"components": ["C", "FE"], "reference": "Mehl (1937)", "bibtex": "Mehl1937", "weight": 1, "broadcast_conditions": false, "output": "ZPF", "phases": ["BCC_A2", "FCC_A1", "CEMENTITE_D011"], "conditions": {"P": 101325, "T": [1122.171371949827, 1115.71405694378, 1082.2465789011799, 1075.374952454685, 1074.163755082119, 1068.099112687807, 1059.5976496625549, 1041.844000514523, 1038.191654745275, 1028.074781027075, 1024.399353840531, 1013.858070561816, 1059.6039970523111, 1065.608050726223, 1067.598822967934, 1081.205029945735, 1084.799672171745, 1151.19654271625, 1185.996684089931, 1237.600674289946]}, "values": [[["BCC_A2", ["C"], [null]], ["FCC_A1", ["C"], [0.006787602321773448]]], [["BCC_A2", ["C"], [null]], ["FCC_A1", ["C"], [0.007939073662103734]]], [["BCC_A2", ["C"], [null]], ["FCC_A1", ["C"], [0.012931072872126678]]], [["BCC_A2", ["C"], [null]], ["FCC_A1", ["C"], [0.014482885098835567]]], [["BCC_A2", ["C"], [null]], ["FCC_A1", ["C"], [0.014710617802465223]]], [["BCC_A2", ["C"], [null]], ["FCC_A1", ["C"], [0.016121823041543398]]], [["BCC_A2", ["C"], [null]], ["FCC_A1", ["C"], [0.018437731941636185]]], [["BCC_A2", ["C"], [null]], ["FCC_A1", ["C"], [0.021417071268461815]]], [["BCC_A2", ["C"], [null]], ["FCC_A1", ["C"], [0.022679685087256433]]], [["BCC_A2", ["C"], [null]], ["FCC_A1", ["C"], [0.025285107204075348]]], [["BCC_A2", ["C"], [null]], ["FCC_A1", ["C"], [0.027257395645880846]]], [["BCC_A2", ["C"], [null]], ["FCC_A1", ["C"], [0.030557173761340053]]], [["BCC_A2", ["C"], [0.043036052505052554]], ["CEMENTITE_D011", ["C"], [null]]], [["BCC_A2", ["C"], [0.043520813785389814]], ["CEMENTITE_D011", ["C"], [null]]], [["BCC_A2", ["C"], [0.04400227572490105]], ["CEMENTITE_D011", ["C"], [null]]], [["BCC_A2", ["C"], [0.04518877723884806]], ["CEMENTITE_D011", ["C"], [null]]], [["BCC_A2", ["C"], [0.045713598716145734]], ["CEMENTITE_D011", ["C"], [null]]], [["BCC_A2", ["C"], [0.05246678795484363]], ["CEMENTITE_D011", ["C"], [null]]], [["BCC_A2", ["C"], [0.05592371115692107]], ["CEMENTITE_D011", ["C"], [null]]], [["BCC_A2", ["C"], [0.060902446360852715]], ["CEMENTITE_D011", ["C"], [null]]]]}

File: datasets/2-binary/C-Fe/zpf/C-FE-ZPF-BCC_A2-CEMENTITE_D011-Swartz1967.json
{
    "components": [
        "C",
        "FE"
    ],
    "reference": "Swartz (1967)",
    "bibtex": "Swartz1967",
    "weight": 1,
    "broadcast_conditions": false,
    "output": "ZPF",
    "values": [
        [
            [
                "BCC_A2",
                [
                    "C"
                ],
                [
                    0.0009143952361219297
                ]
            ],
            [
                "CEMENTITE_D011",
                [
                    "C"
                ],
                [
                    null
                ]
            ]
        ],
        [
            [
                "BCC_A2",
                [
                    "C"
                ],
                [
                    0.0006636247984537704
                ]
            ],
            [
                "CEMENTITE_D011",
                [
                    "C"
                ],
                [
                    null
                ]
            ]
        ],
        [
            [
                "BCC_A2",
                [
                    "C"
                ],
                [
                    0.0004450953565467698
                ]
            ],
            [
                "CEMENTITE_D011",
                [
                    "C"
                ],
                [
                    null
                ]
            ]
        ],
        [
            [
                "BCC_A2",
                [
                    "C"
                ],
                [
                    0.00033691783310698753
                ]
            ],
            [
                "CEMENTITE_D011",
                [
                    "C"
                ],
                [
                    null
                ]
            ]
        ],
        [
            [
                "BCC_A2",
                [
                    "C"
                ],
                [
                    0.00021812443634210499
                ]
            ],
            [
                "CEMENTITE_D011",
                [
                    "C"
                ],
                [
                    null
                ]
            ]
        ],
        [
            [
                "BCC_A2",
                [
                    "C"
                ],
                [
                    0.00015007316647702333
                ]
            ],
            [
                "CEMENTITE_D011",
                [
                    "C"
                ],
                [
                    null
                ]
            ]
        ],
        [
            [
                "BCC_A2",
                [
                    "C"
                ],
                [
                    0.00010656116690908623
                ]
            ],
            [
                "CEMENTITE_D011",
                [
                    "C"
                ],
                [
                    null
                ]
            ]
        ],
        [
            [
                "BCC_A2",
                [
                    "C"
                ],
                [
                    7.476205657366146e-05
                ]
            ],
            [
                "CEMENTITE_D011",
                [
                    "C"
                ],
                [
                    null
                ]
            ]
        ],
        [
            [
                "BCC_A2",
                [
                    "C"
                ],
                [
                    6.918310159592288e-05
                ]
            ],
            [
                "CEMENTITE_D011",
                [
                    "C"
                ],
                [
                    null
                ]
            ]
        ],
        [
            [
                "BCC_A2",
                [
                    "C"
                ],
                [
                    0.0009489380880824278
                ]
            ],
            [
                "CEMENTITE_D011",
                [
                    "C"
                ],
                [
                    null
                ]
            ]
        ],
        [
            [
                "BCC_A2",
                [
                    "C"
                ],
                [
                    0.000574995621891615
                ]
            ],
            [
                "CEMENTITE_D011",
                [
                    "C"
                ],
                [
                    null
                ]
            ]
        ],
        [
            [
                "BCC_A2",
                [
                    "C"
                ],
                [
                    0.00035141691813929057
                ]
            ],
            [
                "CEMENTITE_D011",
                [
                    "C"
                ],
                [
                    null
                ]
            ]
        ],
        [
            [
                "BCC_A2",
                [
                    "C"
                ],
                [
                    0.0001562092349548257
                ]
            ],
            [
                "CEMENTITE_D011",
                [
                    "C"
                ],
                [
                    null
                ]
            ]
        ],
        [
            [
                "BCC_A2",
                [
                    "C"
                ],
                [
                    6.025667199294844e-05
                ]
            ],
            [
                "CEMENTITE_D011",
                [
                    "C"
                ],
                [
                    null
                ]
            ]
        ],
        [
            [
                "BCC_A2",
                [
                    "C"
                ],
                [
                    2.6614066278520147e-05
                ]
            ],
            [
                "CEMENTITE_D011",
                [
                    "C"
                ],
                [
                    null
                ]
            ]
        ]
    ],
    "phases": [
        "BCC_A2",
        "CEMENTITE_D011"
    ],
    "conditions": {
        "P": 101325,
        "T": [
            989.15,
            950.15,
            905.15,
            873.15,
            835.15,
            798.15,
            769.15,
            739.65,
            712.65,
            986.65,
            929.65,
            875.65,
            800.15,
            723.15,
            667.15
        ]
    }
}

File: datasets/2-binary/C-Fe/zpf/C-FE-ZPF-BCC_A2-FCC_A1-Benz1961.json
{
    "components": [
        "C",
        "FE",
        "VA"
    ],
    "reference": "Benz and Elliot (1961)",
    "bibtex": "Benz1961",
    "weight": 1,
    "comments": "",
    "broadcast_conditions": false,
    "output": "ZPF",
    "values": [
        [
            [
                "BCC_A2",
                [
                    "C"
                ],
                [
                    0.00023244030782893193
                ]
            ],
            [
                "FCC_A1",
                [
                    "C"
                ],
                [
                    0.0009292526064897498
                ]
            ]
        ],
        [
            [
                "BCC_A2",
                [
                    "C"
                ],
                [
                    0.0004647958139264069
                ]
            ],
            [
                "FCC_A1",
                [
                    "C"
                ],
                [
                    0.014707131314086281
                ]
            ]
        ],
        [
            [
                "BCC_A2",
                [
                    "C"
                ],
                [
                    0.0009292526064897498
                ]
            ],
            [
                "FCC_A1",
                [
                    "C"
                ],
                [
                    0.03129453761378882
                ]
            ]
        ],
        [
            [
                "BCC_A2",
                [
                    "C"
                ],
                [
                    0.0009292526064897498
                ]
            ],
            [
                "FCC_A1",
                [
                    "C"
                ],
                [
                    0.03460372573085474
                ]
            ]
        ]
    ],
    "phases": [
        "BCC_A2",
        "FCC_A1"
    ],
    "conditions": {
        "P": 101325,
        "T": [
            1173.15,
            1073.15,
            1011.15,
            1000.15
        ]
    }
}

File: datasets/2-binary/C-Fe/zpf/C-FE-ZPF-BCC_A2-GRAPHITE-Benz1961.json
{
    "components": [
        "C",
        "FE",
        "VA"
    ],
    "reference": "Benz and Elliot (1961)",
    "bibtex": "Benz1961",
    "weight": 1,
    "comments": "",
    "broadcast_conditions": false,
    "output": "ZPF",
    "values": [
        [
            [
                "BCC_A2",
                [
                    "C"
                ],
                [
                    0.0009292526064897498
                ]
            ],
            [
                "GRAPHITE",
                [
                    "C"
                ],
                [
                    null
                ]
            ]
        ]
    ],
    "phases": [
        "BCC_A2",
        "GRAPHITE"
    ],
    "conditions": {
        "P": 101325,
        "T": [
            1011.15
        ]
    }
}

File: datasets/2-binary/C-Fe/zpf/C-FE-ZPF-BCC_A2-LIQUID-Benz1961.json
{
    "components": [
        "C",
        "FE",
        "VA"
    ],
    "reference": "Benz and Elliot (1961)",
    "bibtex": "Benz1961",
    "weight": 1,
    "comments": "",
    "broadcast_conditions": false,
    "output": "ZPF",
    "values": [
        [
            [
                "BCC_A2",
                [
                    "C"
                ],
                [
                    0.0
                ]
            ],
            [
                "LIQUID",
                [
                    "C"
                ],
                [
                    0.0
                ]
            ]
        ],
        [
            [
                "BCC_A2",
                [
                    "C"
                ],
                [
                    0.0013933707484773059
                ]
            ],
            [
                "LIQUID",
                [
                    "C"
                ],
                [
                    0.006936507939136626
                ]
            ]
        ],
        [
            [
                "BCC_A2",
                [
                    "C"
                ],
                [
                    0.00370889463955245
                ]
            ],
            [
                "LIQUID",
                [
                    "C"
                ],
                [
                    0.016068534594234036
                ]
            ]
        ],
        [
            [
                "BCC_A2",
                [
                    "C"
                ],
                [
                    0.004632746559140248
                ]
            ],
            [
                "LIQUID",
                [
                    "C"
                ],
                [
                    0.022831634530317627
                ]
            ]
        ],
        [
            [
                "BCC_A2",
                [
                    "C"
                ],
                [
                    0.004632746559140248
                ]
            ],
            [
                "LIQUID",
                [
                    "C"
                ],
                [
                    0.023279923118794368
                ]
            ]
        ]
    ],
    "phases": [
        "BCC_A2",
        "LIQUID"
    ],
    "conditions": {
        "P": 101325,
        "T": [
            1809.15,
            1803.15,
            1788.15,
            1773.15,
            1772.15
        ]
    }
}

File: datasets/2-binary/C-Fe/zpf/C-FE-ZPF-FCC_A1-CEMENTITE_D011-Benz1961.json
{
    "components": [
        "C",
        "FE",
        "VA"
    ],
    "reference": "Benz and Elliot (1961)",
    "bibtex": "Benz1961",
    "weight": 1,
    "comments": "",
    "broadcast_conditions": false,
    "output": "ZPF",
    "values": [
        [
            [
                "FCC_A1",
                [
                    "C"
                ],
                [
                    0.08383325679417153
                ]
            ],
            [
                "CEMENTITE_D011",
                [
                    "C"
                ],
                [
                    null
                ]
            ]
        ],
        [
            [
                "FCC_A1",
                [
                    "C"
                ],
                [
                    0.06821097394593638
                ]
            ],
            [
                "CEMENTITE_D011",
                [
                    "C"
                ],
                [
                    null
                ]
            ]
        ],
        [
            [
                "FCC_A1",
                [
                    "C"
                ],
                [
                    0.056009990851472735
                ]
            ],
            [
                "CEMENTITE_D011",
                [
                    "C"
                ],
                [
                    null
                ]
            ]
        ],
        [
            [
                "FCC_A1",
                [
                    "C"
                ],
                [
                    0.0543076920918677
                ]
            ],
            [
                "CEMENTITE_D011",
                [
                    "C"
                ],
                [
                    null
                ]
            ]
        ],
        [
            [
                "FCC_A1",
                [
                    "C"
                ],
                [
                    0.04225705000308137
                ]
            ],
            [
                "CEMENTITE_D011",
                [
                    "C"
                ],
                [
                    null
                ]
            ]
        ],
        [
            [
                "FCC_A1",
                [
                    "C"
                ],
                [
                    0.0357028754588258
                ]
            ],
            [
                "CEMENTITE_D011",
                [
                    "C"
                ],
                [
                    null
                ]
            ]
        ],
        [
            [
                "FCC_A1",
                [
                    "C"
                ],
                [
                    0.03460372573085474
                ]
            ],
            [
                "CEMENTITE_D011",
                [
                    "C"
                ],
                [
                    null
                ]
            ]
        ]
    ],
    "phases": [
        "FCC_A1",
        "CEMENTITE_D011"
    ],
    "conditions": {
        "P": 101325,
        "T": [
            1373.15,
            1273.15,
            1184.15,
            1173.15,
            1073.15,
            1011.15,
            1000.15
        ]
    }
}

File: datasets/2-binary/C-Fe/zpf/C-FE-ZPF-FCC_A1-GRAPHITE-Benz1961.json
{
    "components": [
        "C",
        "FE",
        "VA"
    ],
    "reference": "Benz and Elliot (1961)",
    "bibtex": "Benz1961",
    "weight": 1,
    "comments": "",
    "broadcast_conditions": false,
    "output": "ZPF",
    "values": [
        [
            [
                "FCC_A1",
                [
                    "C"
                ],
                [
                    0.08220789494270354
                ]
            ],
            [
                "GRAPHITE",
                [
                    "C"
                ],
                [
                    null
                ]
            ]
        ],
        [
            [
                "FCC_A1",
                [
                    "C"
                ],
                [
                    0.06612482574945494
                ]
            ],
            [
                "GRAPHITE",
                [
                    "C"
                ],
                [
                    null
                ]
            ]
        ],
        [
            [
                "FCC_A1",
                [
                    "C"
                ],
                [
                    0.05260062830089608
                ]
            ],
            [
                "GRAPHITE",
                [
                    "C"
                ],
                [
                    null
                ]
            ]
        ],
        [
            [
                "FCC_A1",
                [
                    "C"
                ],
                [
                    0.05088877944328494
                ]
            ],
            [
                "GRAPHITE",
                [
                    "C"
                ],
                [
                    null
                ]
            ]
        ],
        [
            [
                "FCC_A1",
                [
                    "C"
                ],
                [
                    0.038332897542121415
                ]
            ],
            [
                "GRAPHITE",
                [
                    "C"
                ],
                [
                    null
                ]
            ]
        ],
        [
            [
                "FCC_A1",
                [
                    "C"
                ],
                [
                    0.03129453761378882
                ]
            ],
            [
                "GRAPHITE",
                [
                    "C"
                ],
                [
                    null
                ]
            ]
        ]
    ],
    "phases": [
        "FCC_A1",
        "GRAPHITE"
    ],
    "conditions": {
        "P": 101325,
        "T": [
            1373.15,
            1273.15,
            1184.15,
            1173.15,
            1073.15,
            1011.15
        ]
    }
}

File: datasets/2-binary/C-Fe/zpf/C-FE-ZPF-FCC_A1-GRAPHITE-LIQUID-banya1970.json
{
  "components": ["C", "FE"],
  "phases": ["FCC_A1", "GRAPHITE", "LIQUID"],
  "conditions": {
    "P": 101325,
    "T": [1013.15, 1073.15, 1173.15, 1273.15, 1373.15, 1423.15, 1426.15, 1426.15, 1473.15, 1573.15, 1673.15, 1766.16]
  },
  "broadcast_conditions": false,
  "output": "ZPF",
  "values": [
	[["FCC_A1", ["C"], [0.0313]], ["GRAPHITE", ["C"], [null]]],
	[["FCC_A1", ["C"], [0.0403]], ["GRAPHITE", ["C"], [null]]],
	[["FCC_A1", ["C"], [0.0564]], ["GRAPHITE", ["C"], [null]]],
	[["FCC_A1", ["C"], [0.0730]], ["GRAPHITE", ["C"], [null]]],
	[["FCC_A1", ["C"], [0.0896]], ["GRAPHITE", ["C"], [null]]],
	[["FCC_A1", ["C"], [0.0976]], ["GRAPHITE", ["C"], [null]]],
	[["FCC_A1", ["C"], [0.0981]], ["GRAPHITE", ["C"], [null]]],
	[["FCC_A1", ["C"], [0.0981]], ["LIQUID", ["C"], [null]]],
	[["FCC_A1", ["C"], [0.0877]], ["LIQUID", ["C"], [null]]],
	[["FCC_A1", ["C"], [0.0614]], ["LIQUID", ["C"], [null]]],
	[["FCC_A1", ["C"], [0.0333]], ["LIQUID", ["C"], [null]]],
	[["FCC_A1", ["C"], [0.0085]], ["LIQUID", ["C"], [null]]]
	],
  "reference": "Banya (1970)",
  "bibtex": "Banya1970",
  "comment": "Values from table 3",
  "weight": 1
}

File: datasets/2-binary/C-Fe/zpf/C-FE-ZPF-FCC_A1-GRAPHITE-gurry142.json
{"components": ["C", "FE"], "reference": "Gurry (1942)", "bibtex": "Gurry1942", "weight": 1, "broadcast_conditions": false, "output": "ZPF", "phases": ["FCC_A1", "GRAPHITE"], "conditions": {"P": 101325, "T": [1229.6852290792544, 1229.6898370320687, 1228.259067683147, 1375.9239875943672, 1378.316283097261, 1376.888585716882, 1378.3301069557047, 1381.6977524710146, 1387.4377256936891]}, "values": [[["FCC_A1", ["C"], [0.060691873238295786]], ["GRAPHITE", ["C"], [null]]], [["FCC_A1", ["C"], [0.060996403561532776]], ["GRAPHITE", ["C"], [null]]], [["FCC_A1", ["C"], [0.06130272236557199]], ["GRAPHITE", ["C"], [null]]], [["FCC_A1", ["C"], [0.08057180497995334]], ["GRAPHITE", ["C"], [null]]], [["FCC_A1", ["C"], [0.08056867146147953]], ["GRAPHITE", ["C"], [null]]], [["FCC_A1", ["C"], [0.08106152826626262]], ["GRAPHITE", ["C"], [null]]], [["FCC_A1", ["C"], [0.08145214152216615]], ["GRAPHITE", ["C"], [null]]], [["FCC_A1", ["C"], [0.08262369707432055]], ["GRAPHITE", ["C"], [null]]], [["FCC_A1", ["C"], [0.0825182951251274]], ["GRAPHITE", ["C"], [null]]]]}

File: datasets/2-binary/C-Fe/zpf/C-FE-ZPF-FCC_A1-GRAPHITE-piwowarsky1929.json
{"components": ["C", "FE"], "reference": "Piwowarsky (1929)", "bibtex": "Piwowarski1929", "weight": 1, "broadcast_conditions": false, "output": "ZPF", "phases": ["FCC_A1", "GRAPHITE"], "conditions": {"P": 101325, "T": [1072.750515532833, 1073.7869290500612, 1171.623723334278, 1173.2382395409404, 1271.7055454540593, 1272.1938042472632, 1374.3409664101478]}, "values": [[["FCC_A1", ["C"], [0.044327825412153306]], ["GRAPHITE", ["C"], [0.044327825412153306]]], [["FCC_A1", ["C"], [0.04750834119321291]], ["GRAPHITE", ["C"], [0.04750834119321291]]], [["FCC_A1", ["C"], [0.05514153784229776]], ["GRAPHITE", ["C"], [0.05514153784229776]]], [["FCC_A1", ["C"], [0.05790752166650349]], ["GRAPHITE", ["C"], [0.05790752166650349]]], [["FCC_A1", ["C"], [0.06339633995405264]], ["GRAPHITE", ["C"], [0.06339633995405264]]], [["FCC_A1", ["C"], [0.06588707157641911]], ["GRAPHITE", ["C"], [0.06588707157641911]]], [["FCC_A1", ["C"], [0.08027145278614699]], ["GRAPHITE", ["C"], [0.08027145278614699]]]]}

File: datasets/2-binary/C-Fe/zpf/C-FE-ZPF-FCC_A1-GRAPHITE_A9-LIQUID-banya1970.json
{
  "components": ["C", "FE"],
  "phases": ["FCC_A1", "GRAPHITE_A9", "LIQUID"],
  "conditions": {
    "P": 101325,
    "T": [1013.15, 1073.15, 1173.15, 1273.15, 1373.15, 1423.15, 1426.15, 1426.15, 1473.15, 1573.15, 1673.15, 1766.16]
  },
  "broadcast_conditions": false,
  "output": "ZPF",
  "values": [
	[["FCC_A1", ["C"], [0.0313]], ["GRAPHITE_A9", ["C"], [null]]],
	[["FCC_A1", ["C"], [0.0403]], ["GRAPHITE_A9", ["C"], [null]]],
	[["FCC_A1", ["C"], [0.0564]], ["GRAPHITE_A9", ["C"], [null]]],
	[["FCC_A1", ["C"], [0.0730]], ["GRAPHITE_A9", ["C"], [null]]],
	[["FCC_A1", ["C"], [0.0896]], ["GRAPHITE_A9", ["C"], [null]]],
	[["FCC_A1", ["C"], [0.0976]], ["GRAPHITE_A9", ["C"], [null]]],
	[["FCC_A1", ["C"], [0.0981]], ["GRAPHITE_A9", ["C"], [null]]],
	[["FCC_A1", ["C"], [0.0981]], ["LIQUID", ["C"], [null]]],
	[["FCC_A1", ["C"], [0.0877]], ["LIQUID", ["C"], [null]]],
	[["FCC_A1", ["C"], [0.0614]], ["LIQUID", ["C"], [null]]],
	[["FCC_A1", ["C"], [0.0333]], ["LIQUID", ["C"], [null]]],
	[["FCC_A1", ["C"], [0.0085]], ["LIQUID", ["C"], [null]]]
	],
  "reference": "Banya (1970)",
  "bibtex": "Banya1970",
  "comment": "Values from table 3",
  "weight": 1
}

File: datasets/2-binary/C-Fe/zpf/C-FE-ZPF-FCC_A1-GRAPHITE_A9-gurry142.json
{"components": ["C", "FE"], "reference": "Gurry (1942)", "bibtex": "Gurry1942", "weight": 1, "broadcast_conditions": false, "output": "ZPF", "phases": ["FCC_A1", "GRAPHITE_A9"], "conditions": {"P": 101325, "T": [1229.6852290792544, 1229.6898370320687, 1228.259067683147, 1375.9239875943672, 1378.316283097261, 1376.888585716882, 1378.3301069557047, 1381.6977524710146, 1387.4377256936891]}, "values": [[["FCC_A1", ["C"], [0.060691873238295786]], ["GRAPHITE_A9", ["C"], [null]]], [["FCC_A1", ["C"], [0.060996403561532776]], ["GRAPHITE_A9", ["C"], [null]]], [["FCC_A1", ["C"], [0.06130272236557199]], ["GRAPHITE_A9", ["C"], [null]]], [["FCC_A1", ["C"], [0.08057180497995334]], ["GRAPHITE_A9", ["C"], [null]]], [["FCC_A1", ["C"], [0.08056867146147952]], ["GRAPHITE_A9", ["C"], [null]]], [["FCC_A1", ["C"], [0.08106152826626262]], ["GRAPHITE_A9", ["C"], [null]]], [["FCC_A1", ["C"], [0.08145214152216614]], ["GRAPHITE_A9", ["C"], [null]]], [["FCC_A1", ["C"], [0.08262369707432055]], ["GRAPHITE_A9", ["C"], [null]]], [["FCC_A1", ["C"], [0.0825182951251274]], ["GRAPHITE_A9", ["C"], [null]]]]}

File: datasets/2-binary/C-Fe/zpf/C-FE-ZPF-FCC_A1-GRAPHITE_A9-piwowarsky1929.json
{"components": ["C", "FE"], "reference": "Piwowarsky (1929)", "bibtex": "Piwowarski1929", "weight": 1, "broadcast_conditions": false, "output": "ZPF", "phases": ["FCC_A1", "GRAPHITE_A9"], "conditions": {"P": 101325, "T": [1072.750515532833, 1073.7869290500612, 1171.623723334278, 1173.2382395409404, 1271.7055454540593, 1272.1938042472632, 1374.3409664101478]}, "values": [[["FCC_A1", ["C"], [0.044327825412153306]], ["GRAPHITE_A9", ["C"], [0.044327825412153306]]], [["FCC_A1", ["C"], [0.04750834119321291]], ["GRAPHITE_A9", ["C"], [0.04750834119321291]]], [["FCC_A1", ["C"], [0.05514153784229776]], ["GRAPHITE_A9", ["C"], [0.05514153784229776]]], [["FCC_A1", ["C"], [0.05790752166650349]], ["GRAPHITE_A9", ["C"], [0.05790752166650349]]], [["FCC_A1", ["C"], [0.06339633995405264]], ["GRAPHITE_A9", ["C"], [0.06339633995405264]]], [["FCC_A1", ["C"], [0.06588707157641911]], ["GRAPHITE_A9", ["C"], [0.06588707157641911]]], [["FCC_A1", ["C"], [0.08027145278614699]], ["GRAPHITE_A9", ["C"], [0.08027145278614699]]]]}

File: datasets/2-binary/C-Fe/zpf/C-FE-ZPF-FCC_A1-LIQUID-Benz1961.json
{
    "components": [
        "C",
        "FE",
        "VA"
    ],
    "reference": "Benz and Elliot (1961)",
    "bibtex": "Benz1961",
    "weight": 1,
    "comments": "",
    "broadcast_conditions": false,
    "output": "ZPF",
    "values": [
        [
            [
                "FCC_A1",
                [
                    "C"
                ],
                [
                    0.007396257120687048
                ]
            ],
            [
                "LIQUID",
                [
                    "C"
                ],
                [
                    0.023279923118794368
                ]
            ]
        ],
        [
            [
                "FCC_A1",
                [
                    "C"
                ],
                [
                    0.013797890847590961
                ]
            ],
            [
                "LIQUID",
                [
                    "C"
                ],
                [
                    0.038770148789921494
                ]
            ]
        ],
        [
            [
                "FCC_A1",
                [
                    "C"
                ],
                [
                    0.02013513998959544
                ]
            ],
            [
                "LIQUID",
                [
                    "C"
                ],
                [
                    0.0543076920918677
                ]
            ]
        ],
        [
            [
                "FCC_A1",
                [
                    "C"
                ],
                [
                    0.03262033112858715
                ]
            ],
            [
                "LIQUID",
                [
                    "C"
                ],
                [
                    0.08180086058897415
                ]
            ]
        ],
        [
            [
                "FCC_A1",
                [
                    "C"
                ],
                [
                    0.03482371175105665
                ]
            ],
            [
                "LIQUID",
                [
                    "C"
                ],
                [
                    0.08585873534686764
                ]
            ]
        ],
        [
            [
                "FCC_A1",
                [
                    "C"
                ],
                [
                    0.05685935957497256
                ]
            ],
            [
                "LIQUID",
                [
                    "C"
                ],
                [
                    0.15980969020941016
                ]
            ]
        ],
        [
            [
                "FCC_A1",
                [
                    "C"
                ],
                [
                    0.08057808763492277
                ]
            ],
            [
                "LIQUID",
                [
                    "C"
                ],
                [
                    0.15695735342791275
                ]
            ]
        ],
        [
            [
                "FCC_A1",
                [
                    "C"
                ],
                [
                    0.09109285729812776
                ]
            ],
            [
                "LIQUID",
                [
                    "C"
                ],
                [
                    0.1714232093500946
                ]
            ]
        ],
        [
            [
                "FCC_A1",
                [
                    "C"
                ],
                [
                    0.0922941892505438
                ]
            ],
            [
                "LIQUID",
                [
                    "C"
                ],
                [
                    0.17281447800466726
                ]
            ]
        ]
    ],
    "phases": [
        "FCC_A1",
        "LIQUID"
    ],
    "conditions": {
        "P": 101325,
        "T": [
            1772.15,
            1748.15,
            1723.15,
            1673.15,
            1665.15,
            1573.15,
            1473.15,
            1426.15,
            1420.15
        ]
    }
}

File: datasets/2-binary/C-Fe/zpf/C-FE-ZPF-LIQUID-GRAPHITE-Benz1961.json
{
    "components": [
        "C",
        "FE",
        "VA"
    ],
    "reference": "Benz and Elliot (1961)",
    "bibtex": "Benz1961",
    "weight": 1,
    "comments": "",
    "broadcast_conditions": false,
    "output": "ZPF",
    "values": [
        [
            [
                "LIQUID",
                [
                    "C"
                ],
                [
                    0.17281447800466726
                ]
            ],
            [
                "GRAPHITE",
                [
                    "C"
                ],
                [
                    null
                ]
            ]
        ]
    ],
    "phases": [
        "LIQUID",
        "GRAPHITE"
    ],
    "conditions": {
        "P": 101325,
        "T": [
            1420.15
        ]
    }
}

File: datasets/2-binary/C-Fe/zpf/C-FE-ZPF-LIQUID-GRAPHITE-Buckley163.json
{
    "components": [
        "C",
        "FE"
    ],
    "reference": "Buckley and Hume-Rothery",
    "bibtex": "Buckley163",
    "weight": 1,
    "comments": "Values taken from Figure 4 of Ban-Ya 1970",
    "broadcast_conditions": false,
    "output": "ZPF",
    "values": [
        [
            [
                "LIQUID",
                [
                    "C"
                ],
                [
                    0.029964726990823358
                ]
            ],
            [
                "GRAPHITE",
                [
                    "C"
                ],
                [
                    null
                ]
            ]
        ],
        [
            [
                "LIQUID",
                [
                    "C"
                ],
                [
                    0.033219337147894594
                ]
            ],
            [
                "GRAPHITE",
                [
                    "C"
                ],
                [
                    null
                ]
            ]
        ],
        [
            [
                "LIQUID",
                [
                    "C"
                ],
                [
                    0.04014959872026173
                ]
            ],
            [
                "GRAPHITE",
                [
                    "C"
                ],
                [
                    null
                ]
            ]
        ],
        [
            [
                "LIQUID",
                [
                    "C"
                ],
                [
                    0.06233601763440242
                ]
            ],
            [
                "GRAPHITE",
                [
                    "C"
                ],
                [
                    null
                ]
            ]
        ],
        [
            [
                "LIQUID",
                [
                    "C"
                ],
                [
                    0.09504292503226158
                ]
            ],
            [
                "GRAPHITE",
                [
                    "C"
                ],
                [
                    null
                ]
            ]
        ]
    ],
    "phases": [
        "LIQUID",
        "GRAPHITE"
    ],
    "conditions": {
        "P": 101325,
        "T": [
            1755.9718224630801,
            1755.0382559689701,
            1737.3558971206999,
            1705.3486945305299,
            1642.3842053776998
        ]
    }
}

File: datasets/2-binary/C-Fe/zpf/C-FE-ZPF-LIQUID-GRAPHITE-Chipman1972.json
{
    "components": [
        "C",
        "FE"
    ],
    "reference": "Chipman (1972)",
    "bibtex": "Chipman1972",
    "weight": 1,
    "broadcast_conditions": false,
    "output": "ZPF",
    "values": [
        [
            [
                "LIQUID",
                [
                    "C"
                ],
                [
                    0.1714232093500946
                ]
            ],
            [
                "GRAPHITE",
                [
                    "C"
                ],
                [
                    null
                ]
            ]
        ],
        [
            [
                "LIQUID",
                [
                    "C"
                ],
                [
                    0.17524076817073062
                ]
            ],
            [
                "GRAPHITE",
                [
                    "C"
                ],
                [
                    null
                ]
            ]
        ],
        [
            [
                "LIQUID",
                [
                    "C"
                ],
                [
                    0.1841598541168463
                ]
            ],
            [
                "GRAPHITE",
                [
                    "C"
                ],
                [
                    null
                ]
            ]
        ],
        [
            [
                "LIQUID",
                [
                    "C"
                ],
                [
                    0.19260040256118557
                ]
            ],
            [
                "GRAPHITE",
                [
                    "C"
                ],
                [
                    null
                ]
            ]
        ],
        [
            [
                "LIQUID",
                [
                    "C"
                ],
                [
                    0.20124099190514438
                ]
            ],
            [
                "GRAPHITE",
                [
                    "C"
                ],
                [
                    null
                ]
            ]
        ],
        [
            [
                "LIQUID",
                [
                    "C"
                ],
                [
                    0.20974459568634174
                ]
            ],
            [
                "GRAPHITE",
                [
                    "C"
                ],
                [
                    null
                ]
            ]
        ],
        [
            [
                "LIQUID",
                [
                    "C"
                ],
                [
                    0.2181144458833263
                ]
            ],
            [
                "GRAPHITE",
                [
                    "C"
                ],
                [
                    null
                ]
            ]
        ],
        [
            [
                "LIQUID",
                [
                    "C"
                ],
                [
                    0.22698213757582492
                ]
            ],
            [
                "GRAPHITE",
                [
                    "C"
                ],
                [
                    null
                ]
            ]
        ],
        [
            [
                "LIQUID",
                [
                    "C"
                ],
                [
                    0.23693599087438966
                ]
            ],
            [
                "GRAPHITE",
                [
                    "C"
                ],
                [
                    null
                ]
            ]
        ],
        [
            [
                "LIQUID",
                [
                    "C"
                ],
                [
                    0.24821177075774734
                ]
            ],
            [
                "GRAPHITE",
                [
                    "C"
                ],
                [
                    null
                ]
            ]
        ],
        [
            [
                "LIQUID",
                [
                    "C"
                ],
                [
                    0.26071778727297357
                ]
            ],
            [
                "GRAPHITE",
                [
                    "C"
                ],
                [
                    null
                ]
            ]
        ],
        [
            [
                "LIQUID",
                [
                    "C"
                ],
                [
                    0.2754996906492982
                ]
            ],
            [
                "GRAPHITE",
                [
                    "C"
                ],
                [
                    null
                ]
            ]
        ],
        [
            [
                "LIQUID",
                [
                    "C"
                ],
                [
                    0.2906881863156994
                ]
            ],
            [
                "GRAPHITE",
                [
                    "C"
                ],
                [
                    null
                ]
            ]
        ],
        [
            [
                "LIQUID",
                [
                    "C"
                ],
                [
                    0.3064953457660705
                ]
            ],
            [
                "GRAPHITE",
                [
                    "C"
                ],
                [
                    null
                ]
            ]
        ],
        [
            [
                "LIQUID",
                [
                    "C"
                ],
                [
                    0.3223215242597964
                ]
            ],
            [
                "GRAPHITE",
                [
                    "C"
                ],
                [
                    null
                ]
            ]
        ],
        [
            [
                "LIQUID",
                [
                    "C"
                ],
                [
                    0.33738703643687684
                ]
            ],
            [
                "GRAPHITE",
                [
                    "C"
                ],
                [
                    null
                ]
            ]
        ],
        [
            [
                "LIQUID",
                [
                    "C"
                ],
                [
                    0.3529561002974639
                ]
            ],
            [
                "GRAPHITE",
                [
                    "C"
                ],
                [
                    null
                ]
            ]
        ],
        [
            [
                "LIQUID",
                [
                    "C"
                ],
                [
                    0.3677808271150825
                ]
            ],
            [
                "GRAPHITE",
                [
                    "C"
                ],
                [
                    null
                ]
            ]
        ],
        [
            [
                "LIQUID",
                [
                    "C"
                ],
                [
                    0.382363695268484
                ]
            ],
            [
                "GRAPHITE",
                [
                    "C"
                ],
                [
                    null
                ]
            ]
        ]
    ],
    "phases": [
        "LIQUID",
        "GRAPHITE"
    ],
    "conditions": {
        "P": 101325,
        "T": [
            1427.15,
            1473.15,
            1573.15,
            1673.15,
            1773.15,
            1873.15,
            1973.15,
            2073.15,
            2173.15,
            2273.15,
            2373.15,
            2473.15,
            2573.15,
            2673.15,
            2773.15,
            2873.15,
            2973.15,
            3073.15,
            3173.15
        ]
    }
}
