Repository: mfrichtl/ESPEI-datasets

File: datasets/2-binary/Fe-Mn/activity/CUB_A13/FE-MN-ACR_MN-CUB_A13-1232K-Butler1961.json
{
    "components": [
        "FE",
	"MN",
        "VA"
    ],
    "phases": [
        "CUB_A13"
    ],
    "reference_state": {
        "phases": [
            "CUB_A13"
        ],
        "conditions": {
            "P": 101325,
            "X_MN": 1.0,
            "T": 1232
        }
    },
    "reference": "Butler (1961)",
    "bibtex": "Butler1961",
    "weight": 1,
    "comments": "Table V",
    "output": "ACR_MN",
    "conditions": {
        "P": 101325,
        "T": 1232,
        "X_MN": [0.891, 0.828, 0.745]
    },
    "values": [[[0.894, 0.816, 0.711]]]
}

File: datasets/2-binary/Fe-Mn/activity/CUB_A13/FE-MN-ACR_MN-CUB_A13-1232K-Smith1961.json
{
    "components": [
        "FE",
	"MN",
        "VA"
    ],
    "phases": [
        "CUB_A13"
    ],
    "reference_state": {
        "phases": [
            "CUB_A13"
        ],
        "conditions": {
            "P": 101325,
            "X_MN": 1.0,
            "T": 1232
        }
    },
    "reference": "Smith (1961)",
    "bibtex": "Smith1961",
    "weight": 1,
    "comments": "Figure 2",
    "output": "ACR_MN",
    "conditions": {
        "P": 101325,
        "T": 1232,
        "X_MN": [0.742]
    },
    "values": [[[0.751]]]
}

File: datasets/2-binary/Fe-Mn/activity/CUB_A13/FE-MN-ACR_MN-CUB_A13-1350K-McHugh1975.json
{
    "components": [
        "FE",
	"MN",
        "VA"
    ],
    "phases": [
        "CUB_A13"
    ],
    "reference_state": {
        "phases": [
            "CUB_A13"
        ],
        "conditions": {
            "P": 101325,
            "X_MN": 1.0,
            "T": 1350
        }
    },
    "reference": "McHugh (1975)",
    "bibtex": "McHugh1975",
    "weight": 1,
    "comments": "Table 6.23",
    "output": "ACR_MN",
    "conditions": {
        "P": 101325,
        "T": 1350,
        "X_MN": [0.860]
    },
    "values": [[[0.910]]]
}
