Repository: mfrichtl/ESPEI-datasets

File: datasets/2-binary/Fe-Mn/activity/FCC_A1/FE-MN-ACR_MN-FCC_A1-1232K-Butler1961.json
{
    "components": [
        "FE",
	"MN",
        "VA"
    ],
    "phases": [
        "FCC_A1"
    ],
    "reference_state": {
        "phases": [
            "CUB_A13"
        ],
        "conditions": {
            "P": 101325,
            "X_MN": 1.0,
            "T": 1232 
        }
    },
    "reference": "Butler (1961)",
    "bibtex": "Butler1961",
    "weight": 1,
    "comments": "Table V",
    "output": "ACR_MN",
    "conditions": {
        "P": 101325,
        "T": 1232,
        "X_MN": [0.656, 0.505, 0.295]
    },
    "values": [[[0.605, 0.477, 0.242]]]
}

File: datasets/2-binary/Fe-Mn/activity/FCC_A1/FE-MN-ACR_MN-FCC_A1-1232K-Smith1961.json
{
    "components": [
        "FE",
	"MN",
        "VA"
    ],
    "phases": [
        "FCC_A1"
    ],
    "reference_state": {
        "phases": [
            "CUB_A13"
        ],
        "conditions": {
            "P": 101325,
            "X_MN": 1.0,
            "T": 1232
        }
    },
    "reference": "Smith (1961)",
    "bibtex": "Smith1961",
    "weight": 1,
    "comments": "Figure 2",
    "output": "ACR_MN",
    "conditions": {
        "P": 101325,
        "T": 1232,
        "X_MN": [0.092, 0.293, 0.293, 0.617, 0.654]
    },
    "values": [[[0.056, 0.253, 0.262, 0.629, 0.648]]]
}

File: datasets/2-binary/Fe-Mn/activity/FCC_A1/FE-MN-ACR_MN-FCC_A1-1350K-McHugh1975.json
{
    "components": [
        "FE",
	"MN",
        "VA"
    ],
    "phases": [
        "FCC_A1"
    ],
    "reference_state": {
        "phases": [
            "CUB_A13"
        ],
        "conditions": {
            "P": 101325,
            "X_MN": 1.0,
            "T": 1350
        }
    },
    "reference": "McHugh (1975)",
    "bibtex": "McHugh1975",
    "weight": 1,
    "comments": "Table 6.23",
    "output": "ACR_MN",
    "conditions": {
        "P": 101325,
        "T": 1350,
        "X_MN": [0.134, 0.169, 0.248, 0.269, 0.269, 0.367, 0.367, 0.498, 0.498, 0.498, 0.559, 0.688, 0.688]
    },
    "values": [[[0.112, 0.147, 0.230, 0.240, 0.240, 0.334, 0.342, 0.480, 0.506, 0.469, 0.549, 0.684, 0.684]]]
}
