Repository: mfrichtl/ESPEI-datasets

File: datasets/2-binary/Fe-Mn/non-equilibrium-thermochemical/BCC_A2/CPM/FE-MN-CPM-BCC_A2-Witusiewicz2003.json
{
  "components": ["FE", "MN", "VA"],
  "phases": ["BCC_A2"],
  "solver": {
    "mode": "manual",
    "sublattice_site_ratios": [1, 1],
    "sublattice_configurations": [
      	[["FE", "MN"], "VA"]
    ],
    "sublattice_occupancies": [
	[[0.9797, 0.0203], 1]
    ]
  },
  "conditions": {
    "P": 101325,
    "T": [
	355.313452128151,
	375.883312423852,
	395.936621039947,
	415.990895173199,
	436.047100340767,
	458.160339813764,
	476.158062400167,
	505.985301208164,
	530.67019563188,
	556.384814104757,
	580.556536158919,
	605.757499503664,
	631.98818689757,
	656.159908951732,
	676.219493429354,
	706.053008098879,
	732.28610928568,
	758.000727758558,
	781.664105028956,
	805.842585703226,
	830.022514653231,
	855.748719332007,
	881.478303320836,
	905.667404683844,
	931.405678327097,
	949.942159487745,
	973.637881582941,
	999.938086212234,
	1017.52160193779,
	1030.2065663615,
	1037.87808294154,
	1049.66849571823,
	1059.93483966079,
	1069.17628713998,
	1080.47525168317,
	1091.25959558107,
	1100.00042241376
	]
  },
  "output": "CPM",
  	"values": [[
		[28.2715070455597],
		[28.6066380511519],
		[28.7540483832717],
		[28.9765759502952],
		[29.349337987126],
		[29.7593689862613],
		[29.9821862084322],
		[30.5413654705719],
		[31.0261516356766],
		[31.623468825563],
		[32.1834446393582],
		[32.8183928604834],
		[33.5658721063903],
		[34.1258479201855],
		[34.7615202791793],
		[35.808961568193],
		[36.7442339013591],
		[37.3415510912456],
		[38.3523027282498],
		[39.4380991863708],
		[40.6365714968473],
		[42.135295505578],
		[43.8969298364716],
		[45.8090158785331],
		[48.2467053235599],
		[50.384939621988],
		[53.9121186282656],
		[60.068038787238],
		[68.0655622357274],
		[54.9557944003626],
		[51.7997843276048],
		[49.0938983539743],
		[47.8154570848744],
		[46.8000709655111],
		[45.8595124259041],
		[44.8814676826321],
		[44.9177952657073]
	]],
  "reference": "Witusiewicz2003",
  "comment": "CPM of BCC_A2 Fe-0.0203Mn from Figure 3b"
}
