Repository: mfrichtl/ESPEI-datasets

File: datasets/2-binary/Fe-Mn/non-equilibrium-thermochemical/FCC_A1/CPM/FE-MN-CPM-FCC_A1-FE-0.3MN-Eucken1930.json
{
  "disabled": true,
  "components": ["FE", "MN", "VA"],
  "phases": ["FCC_A1"],
  "solver": {
    "mode": "manual",
    "sublattice_site_ratios": [1, 1],
    "sublattice_configurations": [
      	[["FE", "MN"], "VA"]
    ],
    "sublattice_occupancies": [
	[[0.6965, 0.3035], 1]
    ]
  },
  "conditions": {
    "P": 101325,
    "T": [15.32, 17.66, 20.33, 22.97, 25.80, 29.97, 33.22, 42.45, 57.57, 70.80, 83.00, 97.00, 105.25, 114.50, 124.90, 135.60, 147.07, 157.33, 169.57, 176.12, 186.94, 196.61, 215.94]
	},
  "output": "CPM",
  	"values": [
		[[0.23563310399999998],
 [0.31442868],
 [0.44505684],
 [0.565218],
 [0.70296372],
 [0.99771444],
 [1.39085496],
 [1.74715164],
 [2.1629008799999996],
 [3.5964612],
 [5.1120828000000005],
 [8.2563696],
 [8.8885764],
 [10.4376924],
 [12.099852],
 [13.6782756],
 [14.925942],
 [16.307586],
 [17.2998576],
 [18.413546399999998],
 [19.079247600000002],
 [20.2976064],
 [20.933999999999997],
 [21.5368992],
 [22.19004],
 [22.6798956],
 [23.236739999999998],
 [23.634486]]
	],
  "reference": "Eucken1930",
  "comment": "Table 7. Disabled because this alloy is actually BCC_A2+CBCC_A12."
}

File: datasets/2-binary/Fe-Mn/non-equilibrium-thermochemical/FCC_A1/CPM/FE-MN-CPM-FCC_A1-FE-0.5MN-Eucken1930.json
{
  "components": ["FE", "MN", "VA"],
  "phases": ["FCC_A1"],
  "solver": {
    "mode": "manual",
    "sublattice_site_ratios": [1, 1],
    "sublattice_configurations": [
      	[["FE", "MN"], "VA"]
    ],
    "sublattice_occupancies": [
	[[0.4959, 0.5041], 1]
    ]
  },
  "conditions": {
    "P": 101325,
    "T": [15.65, 18.37, 21.85, 24.13, 26.30, 29.63, 33.20, 35.90, 38.80, 46.93, 54.20, 68.95, 71.90, 79.75, 88.65, 98.05, 106.25, 115.80, 123.17, 132.66, 141.90, 157.57, 163.94, 173.13, 183.41, 190.52, 198.04, 205.46]
	},
  "output": "CPM",
  	"values": [
		[[0.23563310399999998],
 [0.31442868],
 [0.44505684],
 [0.565218],
 [0.70296372],
 [0.99771444],
 [1.39085496],
 [1.74715164],
 [2.1629008799999996],
 [3.5964612],
 [5.1120828000000005],
 [8.2563696],
 [8.8885764],
 [10.4376924],
 [12.099852],
 [13.6782756],
 [14.925942],
 [16.307586],
 [17.2998576],
 [18.413546399999998],
 [19.079247600000002],
 [20.2976064],
 [20.933999999999997],
 [21.5368992],
 [22.19004],
 [22.6798956],
 [23.236739999999998],
 [23.634486]]
	],
  "reference": "Eucken1930",
  "comment": "Table 7"
}
