Repository: mfrichtl/ESPEI-datasets

File: datasets/2-binary/Fe-Mn/non-equilibrium-thermochemical/FCC_A1/HM/FE-MN-HM_FORM-FCC_A1-1350K_McHugh1975.json
{
  "disabled": true,
  "components": ["FE", "MN", "VA"],
  "phases": ["FCC_A1"],
  "conditions": {
    "P": 101325,
    "T": 1350
  },
  "solver": {
    "mode": "manual",
    "sublattice_site_ratios": [1, 1],
    "sublattice_configurations": [
      	[["FE", "MN"], "VA"],
	[["FE", "MN"], "VA"],
      	[["FE", "MN"], "VA"],
	[["FE", "MN"], "VA"],
      	[["FE", "MN"], "VA"],
	[["FE", "MN"], "VA"],
      	[["FE", "MN"], "VA"],
	[["FE", "MN"], "VA"],
	[["FE", "MN"], "VA"]
    ],
    "sublattice_occupancies": [
	[[0.866, 0.134], 1],
	[[0.831, 0.169], 1],
	[[0.752, 0.248], 1],
	[[0.731, 0.269], 1],
	[[0.633, 0.367], 1],
	[[0.502, 0.498], 1],
	[[0.441, 0.559], 1],
	[[0.312, 0.688], 1],
	[[0.249, 0.751], 1]
    ]
  },
  "output": "HM_FORM",
	"values": [[[30, 170, 240, 230, 160, -440, -830, -2630, -3730]]],
	"uncertainty": [[[]]],
  "reference": "McHugh1975",
  "comment": "Table 6.26 for Fe-Mn alloys. Resulting HM_MIX seems to be way off. Maybe his endmember energies are very different."
}

File: datasets/2-binary/Fe-Mn/non-equilibrium-thermochemical/FCC_A1/HM/FE-MN-HM_MIX-FCC_A1-1381K_Kubitz1987.json
{
  "components": ["FE", "MN", "VA"],
  "phases": ["FCC_A1"],
  "conditions": {
    "P": 101325,
    "T": 1381
  },
  "solver": {
    "mode": "manual",
    "sublattice_site_ratios": [1, 1],
    "sublattice_configurations": [
      	[["FE", "MN"], "VA"]
    ],
    "sublattice_occupancies": [
	[[0.60, 0.40], 1]
    ]
  },
  "output": "HM_MIX",
	"values": [[[-2624]]],
	"uncertainty": [[[400]]],
  "reference": "Kubitz1987",
  "comment": "Results from Table 1 for FCC_A1 Fe-Mn alloys."
}

File: datasets/2-binary/Fe-Mn/non-equilibrium-thermochemical/FCC_A1/HM/FE-MN-HM_MIX-FCC_A1-1423K_Kubitz1987.json
{
  "components": ["FE", "MN", "VA"],
  "phases": ["FCC_A1"],
  "conditions": {
    "P": 101325,
    "T": 1423
  },
  "solver": {
    "mode": "manual",
    "sublattice_site_ratios": [1, 1],
    "sublattice_configurations": [
      	[["FE", "MN"], "VA"],
      	[["FE", "MN"], "VA"],
      	[["FE", "MN"], "VA"],
      	[["FE", "MN"], "VA"]
    ],
    "sublattice_occupancies": [
	[[0.95, 0.05], 1],
	[[0.70, 0.30], 1],
	[[0.60, 0.40], 1],
	[[0.50, 0.50], 1]
    ]
  },
  "output": "HM_MIX",
	"values": [[[-286, -2500, -2850, -2812]]],
	"uncertainty": [[[400, 400, 400, 400]]],
  "reference": "Kubitz1987",
  "comment": "Results from Table 1 for FCC_A1 Fe-Mn alloys."
}

File: datasets/2-binary/Fe-Mn/non-equilibrium-thermochemical/FCC_A1/HM/FE-MN-HM_MIX-FCC_A1-1443K_Kubitz1987.json
{
  "components": ["FE", "MN", "VA"],
  "phases": ["FCC_A1"],
  "conditions": {
    "P": 101325,
    "T": 1443
  },
  "solver": {
    "mode": "manual",
    "sublattice_site_ratios": [1, 1],
    "sublattice_configurations": [
      	[["FE", "MN"], "VA"],
      	[["FE", "MN"], "VA"],
      	[["FE", "MN"], "VA"],
      	[["FE", "MN"], "VA"],
      	[["FE", "MN"], "VA"],
      	[["FE", "MN"], "VA"],
      	[["FE", "MN"], "VA"],
      	[["FE", "MN"], "VA"],
      	[["FE", "MN"], "VA"],
      	[["FE", "MN"], "VA"],
      	[["FE", "MN"], "VA"],
      	[["FE", "MN"], "VA"]
    ],
    "sublattice_occupancies": [
	[[0.85, 0.15], 1],
	[[0.80, 0.20], 1],
	[[0.80, 0.20], 1],
	[[0.70, 0.30], 1],
	[[0.50, 0.50], 1],
	[[0.50, 0.50], 1],
	[[0.40, 0.60], 1],
	[[0.30, 0.70], 1],
	[[0.20, 0.80], 1],
	[[0.20, 0.80], 1],
	[[0.10, 0.90], 1],
	[[0.10, 0.90], 1]
    ]
  },
  "output": "HM_MIX",
	"values": [[[-1886, -2183, -2243, -3052, -2970, -2813, -1792, -2054, -1464, -862, -48, -1097]]],
	"uncertainty": [[[400, 400, 400, 400, 400, 400, 400, 400, 400, 400, 400, 400]]],
  "reference": "Kubitz1987",
  "comment": "Results from Table 1 for FCC_A1 Fe-Mn alloys."
}

File: datasets/2-binary/Fe-Mn/non-equilibrium-thermochemical/FCC_A1/HM/FE-MN-HM_MIX-FCC_A1-873K_Kubitz1987.json
{
  "components": ["FE", "MN", "VA"],
  "phases": ["FCC_A1"],
  "conditions": {
    "P": 101325,
    "T": 873
  },
  "solver": {
    "mode": "manual",
    "sublattice_site_ratios": [1, 1],
    "sublattice_configurations": [
      	[["FE", "MN"], "VA"],
      	[["FE", "MN"], "VA"],
      	[["FE", "MN"], "VA"],
      	[["FE", "MN"], "VA"],
      	[["FE", "MN"], "VA"],
      	[["FE", "MN"], "VA"],
      	[["FE", "MN"], "VA"],
      	[["FE", "MN"], "VA"],
      	[["FE", "MN"], "VA"],
      	[["FE", "MN"], "VA"],
      	[["FE", "MN"], "VA"]
    ],
    "sublattice_occupancies": [
	[[0.85, 0.15], 1],
	[[0.80, 0.20], 1],
	[[0.80, 0.20], 1],
	[[0.80, 0.20], 1],
	[[0.70, 0.30], 1],
	[[0.70, 0.30], 1],
	[[0.70, 0.30], 1],
	[[0.60, 0.40], 1],
	[[0.60, 0.40], 1],
	[[0.50, 0.50], 1],
	[[0.50, 0.50], 1]
    ]
  },
  "output": "HM_MIX",
	"values": [[[-2724, -2791, -2839, -2750, -2752, -3069, -2774, -2814, -3205, -3227, -3346]]],
	"uncertainty": [[[400, 400, 400, 400, 400, 400, 400, 400, 400, 400, 400]]],
  "reference": "Kubitz1987",
  "comment": "Results from Table 2 for FCC_A1 Fe-Mn alloys at 873K."
}

File: datasets/2-binary/Fe-Mn/non-equilibrium-thermochemical/FCC_A1/HM/FE-MN-HM_MIX-FCC_A1-Witusiewicz2003.json
{
  "components": ["FE", "MN", "VA"],
  "phases": ["FCC_A1"],
  "conditions": {
    "P": 101325,
    "T": 1409
  },
  "solver": {
    "mode": "manual",
    "sublattice_site_ratios": [1, 1],
    "sublattice_configurations": [
      	[["FE", "MN"], "VA"],
      	[["FE", "MN"], "VA"],
      	[["FE", "MN"], "VA"],
      	[["FE", "MN"], "VA"]
    ],
    "sublattice_occupancies": [
	[[0.70, 0.30], 1],
	[[0.60, 0.40], 1],
	[[0.50, 0.50], 1],
	[[0.43, 0.57], 1]
    ]
  },
  "output": "HM_MIX",
	"values": [[[-1702, -1886, -1604, -1201]]],
	"uncertainty": [[[543, 611, 553, 566]]],
  "reference": "Witusiewicz2003",
  "comment": "Table XIII - Enthalpy of formation of FCC-FeMn alloys at 1409 K with reference to pure fcc Fe and fcc Mn. Values in J/mol. Uncertainty is standard error from Table 13."
}
