Repository: mfrichtl/ESPEI-datasets

File: datasets/2-binary/Fe-Mn/non-equilibrium-thermochemical/LIQUID/HM/FE-MN-HM_MIX-LIQUID-Batalin1974.json
{
  "components": ["FE", "MN"],
  "phases": ["LIQUID"],
  "conditions": {
    "P": 101325,
    "T": [1700]
  },
  "solver": {
    "mode": "manual",
    "sublattice_site_ratios": [1],
    "sublattice_configurations": [
      [["FE", "MN"]],
      [["FE", "MN"]],
      [["FE", "MN"]],
      [["FE", "MN"]],
      [["FE", "MN"]],
      [["FE", "MN"]],
      [["FE", "MN"]],
      [["FE", "MN"]],
      [["FE", "MN"]],
      [["FE", "MN"]]
    ],
    "sublattice_occupancies": [
	[[0.950, 0.050]],
	[[0.874, 0.126]],
	[[0.826, 0.174]],
	[[0.817, 0.183]],
	[[0.730, 0.270]],
	[[0.618, 0.382]],
	[[0.596, 0.404]],
	[[0.460, 0.540]],
	[[0.299, 0.701]],
	[[0.201, 0.799]]
    ]
  },
  "output": "HM_MIX",
  	"values": [[[-188, -615, -658, -776, -988, -1060, -1008, -940, -593, -375]]],
  "reference": "Batalin1974",
  "comment": "Taken from Figure 1 in Witusiewicz2003. Could not find original reference."
}

File: datasets/2-binary/Fe-Mn/non-equilibrium-thermochemical/LIQUID/HM/FE-MN-HM_MIX-LIQUID-Witusiewicz2003-run1.json
{
  "components": ["FE", "MN"],
  "phases": ["LIQUID"],
  "conditions": {
    "P": 101325,
    "T": [1705]
  },
  "solver": {
    "mode": "manual",
    "sublattice_site_ratios": [1],
    "sublattice_configurations": [
      [["FE", "MN"]],
      [["FE", "MN"]],
      [["FE", "MN"]],
      [["FE", "MN"]],
      [["FE", "MN"]],
      [["FE", "MN"]],
      [["FE", "MN"]],
      [["FE", "MN"]],
      [["FE", "MN"]],
      [["FE", "MN"]],
      [["FE", "MN"]],
      [["FE", "MN"]],
      [["FE", "MN"]],
      [["FE", "MN"]],
      [["FE", "MN"]],
      [["FE", "MN"]],
      [["FE", "MN"]],
      [["FE", "MN"]],
      [["FE", "MN"]],
      [["FE", "MN"]],
      [["FE", "MN"]],
      [["FE", "MN"]],
      [["FE", "MN"]],
      [["FE", "MN"]],
      [["FE", "MN"]],
      [["FE", "MN"]],
      [["FE", "MN"]],
      [["FE", "MN"]],
      [["FE", "MN"]],
      [["FE", "MN"]],
      [["FE", "MN"]],
      [["FE", "MN"]],
      [["FE", "MN"]],
      [["FE", "MN"]],
      [["FE", "MN"]]
    ],
    "sublattice_occupancies": [
	[[1.0, 0.0]],
	[[1.0, 0.0]],
	[[0.0214, 0.9786]],
	[[0.0464, 0.9536]],
	[[0.0456, 0.9544]],
	[[0.0644, 0.9356]],
	[[0.0867, 0.9133]],
	[[0.0850, 0.9150]],
	[[0.1065, 0.8935]],
	[[0.1257, 0.8743]],
	[[0.1229, 0.8771]],
	[[0.1426, 0.8574]],
	[[0.1624, 0.8376]],
	[[0.1825, 0.8175]],
	[[0.1780, 0.8220]],
	[[0.1984, 0.8016]],
	[[0.2183, 0.7817]],
	[[0.2363, 0.7637]],
	[[0.2312, 0.7688]],
	[[0.2483, 0.7517]],
	[[0.2635, 0.7365]],
	[[0.2803, 0.7197]],
	[[0.2744, 0.7256]],
	[[0.2908, 0.7092]],
	[[0.3073, 0.6927]],
	[[0.3226, 0.6774]],
	[[0.3155, 0.6845]],
	[[0.3309, 0.6691]],
	[[0.3458, 0.6542]],
	[[0.3599, 0.6401]],
	[[0.3523, 0.6477]],
	[[0.3669, 0.6331]],
	[[0.3816, 0.6184]],
	[[0.3690, 0.6040]],
	[[0.3872, 0.6128]]
    ]
  },
  "output": "HM_MIX",
	"values": [[[
		0,
		0,
		-67,
		-211,
		-256,
		-344,
		-393,
		-430,
		-376,
		-298,
		-326,
		-467,
		-447,
		-472,
		-480,
		-669,
		-704,
		-702,
		-693,
		-709,
		-707,
		-666,
		-580,
		-584,
		-647,
		-854,
		-774,
		-722,
		-640,
		-619,
		-741,
		-751,
		-701,
		-680,
		-759
	]]],

  "reference": "Witusiewicz2003",
  "comment": "Table 1, Run 1 - Integral enthalpy of mixing of liquid Fe-Mn alloys at 1705 K. Values in J/mol."
}

File: datasets/2-binary/Fe-Mn/non-equilibrium-thermochemical/LIQUID/HM/FE-MN-HM_MIX-LIQUID-Witusiewicz2003-run2.json
{
  "components": ["FE", "MN"],
  "phases": ["LIQUID"],
  "conditions": {
    "P": 101325,
    "T": [1695]
  },
  "solver": {
    "mode": "manual",
    "sublattice_site_ratios": [1],
    "sublattice_configurations": [
      [["FE", "MN"]],
      [["FE", "MN"]],
      [["FE", "MN"]],
      [["FE", "MN"]],
      [["FE", "MN"]],
      [["FE", "MN"]],
      [["FE", "MN"]],
      [["FE", "MN"]],
      [["FE", "MN"]],
      [["FE", "MN"]],
      [["FE", "MN"]],
      [["FE", "MN"]],
      [["FE", "MN"]],
      [["FE", "MN"]],
      [["FE", "MN"]],
      [["FE", "MN"]],
      [["FE", "MN"]],
      [["FE", "MN"]],
      [["FE", "MN"]],
      [["FE", "MN"]],
      [["FE", "MN"]],
      [["FE", "MN"]],
      [["FE", "MN"]],
      [["FE", "MN"]],
      [["FE", "MN"]],
      [["FE", "MN"]],
      [["FE", "MN"]],
      [["FE", "MN"]],
      [["FE", "MN"]],
      [["FE", "MN"]],
      [["FE", "MN"]],
      [["FE", "MN"]],
      [["FE", "MN"]],
      [["FE", "MN"]],
      [["FE", "MN"]]
    ],
    "sublattice_occupancies": [
	[[1.0, 0.0]],
	[[1.0, 0.0]],
	[[0.212, 0.9788]],
	[[0.0404, 0.9596]],
	[[0.0396, 0.9604]],
	[[0.0609, 0.9391]],
	[[0.0850, 0.9150]],
	[[0.0831, 0.9169]],
	[[0.1002, 0.8998]],
	[[0.1207, 0.8793]],
	[[0.1182, 0.8818]],
	[[0.1379, 0.8621]],
	[[0.1559, 0.8441]],
	[[0.1724, 0.8276]],
	[[0.1693, 0.8307]],
	[[0.1858, 0.8142]],
	[[0.2046, 0.7954]],
	[[0.2224, 0.7776]],
	[[0.2174, 0.7826]],
	[[0.2368, 0.7632]],
	[[0.2547, 0.7453]],
	[[0.2726, 0.7274]],
	[[0.2661, 0.7339]],
	[[0.2815, 0.7185]],
	[[0.2971, 0.7029]],
	[[0.3124, 0.6876]],
	[[0.3060, 0.6940]],
	[[0.3197, 0.6803]],
	[[0.3339, 0.6661]],
	[[0.3483, 0.6517]],
	[[0.3404, 0.6596]],
	[[0.3560, 0.6440]],
	[[0.3703, 0.6297]],
	[[0.3844, 0.6156]],
	[[0.3767, 0.6233]]
    ]
  },
  "output": "HM_MIX",
  	"values": [[[0,
	0,
	-41,
	-46,
	-81,
	-206,
	-270,
	-243,
	-301,
	-313,
	-308,
	-320,
	-341,
	-349,
	-311,
	-321,
	-332,
	-365,
	-388,
	-347,
	-368,
	-418,
	-406,
	-393,
	-427,
	-439,
	-478,
	-443,
	-444,
	-470,
	-490,
	-546,
	-522,
	-521,
	-485
	]]],
  "reference": "Witusiewicz2003",
  "comment": "Table 1, Run 2 - Integral enthalpy of mixing of liquid Mn-Fe alloys at 1695 K. Values in J/mol."
}

File: datasets/2-binary/Fe-Mn/non-equilibrium-thermochemical/LIQUID/HM/FE-MN-HM_MIX-LIQUID-Witusiewicz2003-run3.json
{
  "components": ["FE", "MN"],
  "phases": ["LIQUID"],
  "conditions": {
    "P": 101325,
    "T": [1695]
  },
  "solver": {
    "mode": "manual",
    "sublattice_site_ratios": [1],
    "sublattice_configurations": [
      [["FE", "MN"]],
      [["FE", "MN"]],
      [["FE", "MN"]],
      [["FE", "MN"]],
      [["FE", "MN"]],
      [["FE", "MN"]],
      [["FE", "MN"]],
      [["FE", "MN"]],
      [["FE", "MN"]],
      [["FE", "MN"]],
      [["FE", "MN"]],
      [["FE", "MN"]],
      [["FE", "MN"]],
      [["FE", "MN"]],
      [["FE", "MN"]],
      [["FE", "MN"]],
      [["FE", "MN"]],
      [["FE", "MN"]],
      [["FE", "MN"]],
      [["FE", "MN"]],
      [["FE", "MN"]],
      [["FE", "MN"]],
      [["FE", "MN"]],
      [["FE", "MN"]],
      [["FE", "MN"]],
      [["FE", "MN"]],
      [["FE", "MN"]],
      [["FE", "MN"]],
      [["FE", "MN"]],
      [["FE", "MN"]],
      [["FE", "MN"]],
      [["FE", "MN"]],
      [["FE", "MN"]],
      [["FE", "MN"]],
      [["FE", "MN"]]
    ],
    "sublattice_occupancies": [
      	[[1.0, 0.0]],
	[[1.0, 0.0]],
	[[0.0282, 0.9718]],
	[[0.0612, 0.9388]],
	[[0.0937, 0.9063]],
	[[0.0907, 0.9093]],
	[[0.1262, 0.8738]],
	[[0.16, 0.84]],
	[[0.1889, 0.8111]],
	[[0.1825, 0.8175]],
	[[0.2066, 0.7934]],
	[[0.2324, 0.7676]],
	[[0.2599, 0.7401]],
	[[0.2517, 0.7483]],
	[[0.2735, 0.7265]],
	[[0.2944, 0.7056]],
	[[0.3142, 0.6858]],
	[[0.3039, 0.6961]],
	[[0.3221, 0.6779]],
	[[0.3391, 0.6609]],
	[[0.3596, 0.6404]],
	[[0.3493, 0.6507]],
	[[0.3655, 0.6345]],
	[[0.3831, 0.6169]],
	[[0.3994, 0.6006]],
	[[0.3875, 0.6125]],
	[[0.4005, 0.5995]],
	[[0.4148, 0.5852]],
	[[0.4293, 0.5707]],
	[[0.4208, 0.5792]],
	[[0.4319, 0.5681]],
	[[0.4428, 0.5572]],
	[[0.454, 0.546]],
	[[0.4454, 0.5546]],
	[[0.4571, 0.5429]]
    ]
  },
  "output": "HM_MIX",
  	"values": [[[
		0,
		0,
		-112,
		-283,
		-386,
		-367,
		-393,
		-492,
		-652,
		-603,
		-681,
		-721,
		-717,
		-718,
		-732,
		-988,
		-951,
		-1009,
		-989,
		-953,
		-827,
		-856,
		-875,
		-849,
		-806,
		-735,
		-825,
		-928,
		-920,
		-945,
		-901,
		-905,
		-828,
		-872,
		-791
	]]],
  "reference": "Witusiewicz2003",
  "comment": "Table 1, Run 3 - Integral enthalpy of mixing of liquid Fe-Mn alloys at 1695 K. Values in J/mol."
}
