Repository: mfrichtl/ESPEI-datasets

File: datasets/2-binary/Fe-Ni/non-equilibrium-thermochemical/DH/FE-NI-DH-BCC_A2-FCC_A1-Smith1946_1.json
{
  "components": ["FE", "NI", "VA"],
  "phases": ["BCC_A2", "FCC_A1"],
  "solver": {
	  "mode": "manual",
	  "sublattice_site_ratios": [1, 3],
	  "sublattice_configurations": [
			[["FE", "NI"], "VA"],
			[["FE", "NI"], "VA"],
			[["FE", "NI"], "VA"],
			[["FE", "NI"], "VA"]
		],
	  "sublattice_occupancies": [
			[[0.95, 0.05], 1],
			[[0.911, 0.099], 1],
			[[0.85, 0.15], 1],
			[[0.804, 0.196], 1]
		]
  },
  "conditions": {
	  "P": 101325,
	  "T":  673.15
	
	},
  "output": "DH-BCC_A2-FCC_A1",
  "values":   [[[
		5359.103999999999, 4530.1176, 3659.2632, 2830.2768
	]]],
  "reference": "Scheil1960",
  "comments": "DH BCC_A2 -> FCC_A1"
}

File: datasets/2-binary/Fe-Ni/non-equilibrium-thermochemical/DH/FE-NI-DH-BCC_A2-FCC_A1-Smith1946_2.json
{
  "components": ["FE", "NI", "VA"],
  "phases": ["BCC_A2", "FCC_A1"],
  "solver": {
	  "mode": "manual",
	  "sublattice_site_ratios": [1, 3],
	  "sublattice_configurations": [
			[["FE", "NI"], "VA"],
			[["FE", "NI"], "VA"],
			[["FE", "NI"], "VA"]
		],
	  "sublattice_occupancies": [
			[[0.95, 0.05], 1],
			[[0.911, 0.099], 1],
			[[0.85, 0.15], 1]
		]
  },
  "conditions": {
	  "P": 101325,
	  "T":  773.15
	
	},
  "output": "DH-BCC_A2-FCC_A1",
  "values":   [[[
		5028.3468, 4356.784079999999, 3460.3902
	]]],
  "reference": "Scheil1960",
  "comments": "DH BCC_A2 -> FCC_A1"
}
