Repository: mfrichtl/ESPEI-datasets

File: datasets/1-unary/C/non-equilibrium-thermochemical/GRAPHITE_A9/GM/C-GM-GRAPHITE_A9-Cox1989.json
{
  "components": ["C"],
  "phases": ["GRAPHITE_A9"],
  "solver": {
	  "mode": "manual",
	  "sublattice_site_ratios": [1],
	  "sublattice_configurations": [["C"]]
  },
  "conditions": {
	  "P": 101325,
	  "T":  [ 298.15,
			300,
			400,
			500,
			600,
			700,
			800,
			900,
			1000,
			1100,
			1200,
			1300,
			1400,
			1500,
			1600,
			1700,
			1800,
			1900,
			2000,
			2100,
			2200,
			2300,
			2400,
			2500,
			2600,
			2700,
			2800,
			2900,
			3000,
			3100,
			3200,
			3300,
			3400,
			3500,
			3600,
			3700,
			3800,
			3900,
			4000,
			4100]
	},
  "output": "GM",
  "values":   [
[[-1712],
 [-1722],
 [-2449],
 [-3473],
 [-4789],
 [-6386],
 [-8248],
 [-10358],
 [-12700],
 [-15257],
 [-18016],
 [-20965],
 [-24091],
 [-27385],
 [-30837],
 [-34439],
 [-38183],
 [-42061],
 [-46069],
 [-50199],
 [-54446],
 [-58806],
 [-63274],
 [-67846],
 [-72518],
 [-77286],
 [-82148],
 [-87099],
 [-92138],
 [-97261],
 [-102466],
 [-107751],
 [-113113],
 [-118550],
 [-124061],
 [-129643],
 [-135295],
 [-141015],
 [-146802],
 [-152653]]
	],
  "reference": "Cox1989"
}
