Repository: mfrichtl/ESPEI-datasets

File: datasets/1-unary/C/non-equilibrium-thermochemical/GRAPHITE_A9/SM/C-SM-GRAPHITE_A9-Chase1998.json
{
  "components": ["C"],
  "phases": ["GRAPHITE_A9"],
  "solver": {
	  "mode": "manual",
	  "sublattice_site_ratios": [1],
	  "sublattice_configurations": [["C"]]
  },
  "conditions": {
	  "P": 101325,
	  "T":  [0,
			100,
			200,
			250,
			298.15,
			300,
			350,
			400,
			450,
			500,
			600,
			700,
			800,
			900,
			1000,
			1100,
			1200,
			1300,
			1400,
			1500,
			1600,
			1700,
			1800,
			1900,
			2000,
			2100,
			2200,
			2300,
			2400,
			2500,
			2600,
			2700,
			2800,
			2900,
			3000,
			3100,
			3200,
			3300,
			3400,
			3500,
			3600,
			3700,
			3800,
			3900,
			4000,
			4100,
			4200,
			4300,
			4400,
			4500,
			4600,
			4700,
			4800,
			4900,
			5000,
			5100,
			5200,
			5300,
			5400,
			5500,
			5600,
			5700,
			5800,
			5900,
			6000]
	},
  "output": "SM",
  "values":   [
		[[0],
 [0.952],
 [3.082],
 [4.394],
 [5.74],
 [5.793],
 [7.242],
 [8.713],
 [10.191],
 [11.662],
 [14.533],
 [17.263],
 [19.826],
 [22.221],
 [24.457],
 [26.548],
 [28.506],
 [30.346],
 [32.08],
 [33.718],
 [35.27],
 [36.744],
 [38.149],
 [39.489],
 [40.771],
 [42.0],
 [43.18],
 [44.315],
 [45.408],
 [46.464],
 [47.483],
 [48.47],
 [49.426],
 [50.353],
 [51.253],
 [52.127],
 [52.978],
 [53.807],
 [54.614],
 [55.401],
 [56.17],
 [56.921],
 [57.655],
 [58.372],
 [59.075],
 [59.763],
 [60.437],
 [61.097],
 [61.745],
 [62.381],
 [63.006],
 [63.619],
 [64.222],
 [64.814],
 [65.397],
 [65.97],
 [66.534],
 [67.089],
 [67.636],
 [68.175],
 [68.706],
 [69.23],
 [69.746],
 [70.255],
 [70.758]
	]],
  "reference": "Chase (1998)",
	"bibtex": "Chase_1998"
}

File: datasets/1-unary/C/non-equilibrium-thermochemical/GRAPHITE_A9/SM/C-SM-GRAPHITE_A9-Cox1989.json
{
  "components": ["C"],
  "phases": ["GRAPHITE_A9"],
  "solver": {
	  "mode": "manual",
	  "sublattice_site_ratios": [1],
	  "sublattice_configurations": [["C"]]
  },
  "conditions": {
	  "P": 101325,
	  "T":  [ 298.15,
			300,
			400,
			500,
			600,
			700,
			800,
			900,
			1000,
			1100,
			1200,
			1300,
			1400,
			1500,
			1600,
			1700,
			1800,
			1900,
			2000,
			2100,
			2200,
			2300,
			2400,
			2500,
			2600,
			2700,
			2800,
			2900,
			3000,
			3100,
			3200,
			3300,
			3400,
			3500,
			3600,
			3700,
			3800,
			3900,
			4000,
			4100]
	},
  "output": "SM",
  "values":   [
		[[5.74],
 [5.793],
 [8.754],
 [11.713],
 [14.588],
 [17.326],
 [19.893],
 [22.286],
 [24.518],
 [26.604],
 [28.558],
 [30.392],
 [32.118],
 [33.745],
 [35.284],
 [36.741],
 [38.125],
 [39.441],
 [40.696],
 [41.896],
 [43.045],
 [44.147],
 [45.206],
 [46.224],
 [47.206],
 [48.154],
 [49.069],
 [49.955],
 [50.813],
 [51.645],
 [52.453],
 [53.238],
 [54.001],
 [54.744],
 [55.468],
 [56.174],
 [56.863],
 [57.535],
 [58.193],
 [58.836]
	]],
  "reference": "Cox1989"
}

File: datasets/1-unary/C/non-equilibrium-thermochemical/GRAPHITE_A9/SM/C-SM-GRAPHITE_A9-Thomas2013.json
{
  "components": ["C"],
  "phases": ["GRAPHITE_A9"],
  "solver": {
	  "mode": "manual",
	  "sublattice_site_ratios": [1],
	  "sublattice_configurations": [["C"]]
  },
  "conditions": {
	  "P": 101325,
	  "T":  [0,
			100,
			200,
			250,
			298.15,
			300,
			350,
			400,
			450,
			500,
			600,
			700,
			800,
			900,
			1000,
			1100,
			1200,
			1300,
			1400,
			1500,
			1600,
			1700,
			1800,
			1900,
			2000,
			2100,
			2200,
			2300,
			2400,
			2500,
			2600,
			2700,
			2800,
			2900,
			3000,
			3100,
			3200,
			3300,
			3400,
			3500,
			3600,
			3700,
			3800,
			3900,
			4000,
			4100,
			4200,
			4300,
			4400,
			4500,
			4600,
			4700,
			4800,
			4900,
			5000,
			5100,
			5200,
			5300,
			5400,
			5500,
			5600,
			5700,
			5800,
			5900,
			6000]
	},
  "output": "SM",
  "values":   [
		[[0],
 [0.952],
 [3.082],
 [4.394],
 [5.74],
 [5.793],
 [7.242],
 [8.713],
 [10.191],
 [11.662],
 [14.533],
 [17.263],
 [19.826],
 [22.221],
 [24.457],
 [26.548],
 [28.506],
 [30.346],
 [32.08],
 [33.718],
 [35.27],
 [36.744],
 [38.149],
 [39.489],
 [40.771],
 [42.0],
 [43.18],
 [44.315],
 [45.408],
 [46.464],
 [47.483],
 [48.47],
 [49.426],
 [50.353],
 [51.253],
 [52.127],
 [52.978],
 [53.807],
 [54.614],
 [55.401],
 [56.17],
 [56.921],
 [57.655],
 [58.372],
 [59.075],
 [59.763],
 [60.437],
 [61.097],
 [61.745],
 [62.381],
 [63.006],
 [63.619],
 [64.222],
 [64.814],
 [65.397],
 [65.97],
 [66.534],
 [67.089],
 [67.636],
 [68.175],
 [68.706],
 [69.23],
 [69.746],
 [70.255],
 [70.758]
	]],
  "reference": "Thomas2013"
}
