Repository: mfrichtl/ESPEI-datasets

File: datasets/1-unary/Cu/non-equilibrium-thermochemical/FCC_A1/CPM/CU-CPM-FCC_A1-Eucken1930-compressed.json
{
  "components": ["CU", "VA"],
  "phases": ["FCC_A1"],
  "solver": {
	  "mode": "manual",
	  "sublattice_site_ratios": [1, 1],
	  "sublattice_configurations": [["CU", "VA"]]
  },
  "conditions": {
	  "P": 101325,
	  "T": [83.83, 87.43, 94.72, 119.55, 139.05, 145.43, 183.11]
  },
  "output": "CPM",
  "values":   [
		[[13.4689356],
 [13.942044],
 [15.1897104],
 [18.233514],
 [19.929167999999997],
 [20.339474399999997],
 [22.1146776]]
		],
  "reference": "Eucken1930",
  "comment": "Table 2"
}

File: datasets/1-unary/Cu/non-equilibrium-thermochemical/FCC_A1/CPM/CU-CPM-FCC_A1-Eucken1930-recrystallized.json
{
  "components": ["CU", "VA"],
  "phases": ["FCC_A1"],
  "solver": {
	  "mode": "manual",
	  "sublattice_site_ratios": [1, 1],
	  "sublattice_configurations": [["CU", "VA"]]
  },
  "conditions": {
	  "P": 101325,
	  "T": [94.61, 113.21, 122.11, 129.92, 134.62, 136.68, 154.92, 174.97, 204.10, 215.44]
  },
  "output": "CPM",
  "values":   [
		[[15.2483256],
 [17.6306148],
 [18.534963599999998],
 [19.192291199999996],
 [19.6025976],
 [19.761695999999997],
 [20.8837584],
 [21.762986400000003],
 [22.8138732],
 [23.257673999999998]]
		],
  "reference": "Eucken1930"
}
