Repository: mfrichtl/ESPEI-datasets

File: datasets/1-unary/Fe/non-equilibrium-thermochemical/BCC_A2/CPM/FE-CPM-BCC_A2-Anderson1962.json
{
  "components": ["FE", "VA"],
  "phases": ["BCC_A2"],
  "solver": {
	  "mode": "manual",
	  "sublattice_site_ratios": [1, 3],
	  "sublattice_configurations": [["FE", "VA"]]
  },
  "conditions": {
	  "P": 101325,
	  "T":  [298.15, 400, 500, 600, 700, 800, 900, 1000, 1020, 1033, 1040, 1060, 1080, 1100, 1120, 1140, 1160, 1184, 1665, 1700, 1800, 1809]
	},
  "output": "CPM",
  "values":   [
		[[25.1208],
 [27.214199999999998],
 [29.391335999999995],
 [31.735944],
 [34.499232],
 [38.392956],
 [43.877664],
 [56.773008],
 [65.230344],
 [74.52504],
 [69.50088000000001],
 [55.68444],
 [46.0548],
 [42.830964],
 [40.8213],
 [39.983940000000004],
 [39.523391999999994],
 [39.062844],
 [40.863167999999995],
 [41.114376],
 [41.867999999999995],
 [41.951736]]
		],
  "reference": "Anderson (1962)",
  "bibtex": "Anderson1962"
}

File: datasets/1-unary/Fe/non-equilibrium-thermochemical/BCC_A2/CPM/FE-CPM-BCC_A2-Awbery1940.json
{
  "components": ["FE", "VA"],
  "phases": ["BCC_A2"],
  "solver": {
	  "mode": "manual",
	  "sublattice_site_ratios": [1, 3],
	  "sublattice_configurations": [["FE", "VA"]]
  },
  "conditions": {
	  "P": 101325,
	  "T":  [ 373.15,  473.15,  573.15,  673.15,  773.15,  873.15,  973.15,
       1033.15, 1053.15, 1073.15, 1093.15, 1113.15, 1133.15, 1153.15,
       1173.15]
	},
  "output": "CPM",
  "values":   [[
		[26.654550444],
[28.992668904],
[30.863163672000002],
[33.435093978],
[37.40989536],
[42.086132279999994],
[48.866675814],
[58.219149654],
[46.7623692],
[44.190438893999996],
[42.319944125999996],
[41.150884895999994],
[40.215637511999994],
[39.514201974],
[44.42425074]
		]],
  "reference": "Awbery (1940)",
	"bibtex": "Awbery1940"
}

File: datasets/1-unary/Fe/non-equilibrium-thermochemical/BCC_A2/CPM/FE-CPM-BCC_A2-Bendick1982.json
{
  "components": ["FE", "VA"],
  "phases": ["BCC_A2"],
  "solver": {
	  "mode": "manual",
	  "sublattice_site_ratios": [1, 3],
	  "sublattice_configurations": [["FE", "VA"]]
  },
  "conditions": {
	  "P": 101325,
	  "T": [0, 20, 40, 60, 80, 100, 120, 160, 200, 250, 300, 350, 400, 450, 500, 550, 600, 650, 700, 750, 800, 850, 900, 950, 975, 1000, 1025, 1041, 1075, 1100, 1125, 1150, 1184] 
	},
  "output": "CPM",
  "values":   [
		[[0.0],
 [0.33],
 [1.8],
 [4.9],
 [8.66],
 [12.11],
 [14.93],
 [18.87],
 [21.31],
 [23.5],
 [25.5],
 [27.0],
 [28.3],
 [29.3],
 [30.3],
 [31.2],
 [32.0],
 [33.0],
 [34.3],
 [35.8],
 [37.5],
 [39.2],
 [41.5],
 [45.9],
 [49.3],
 [54.4],
 [63.6],
 [76.0],
 [44.6],
 [42.1],
 [40.5],
 [39.2],
 [38.1]]
		],
  "reference": "Bendick (1982)",
	"bibtex": "Bendick1982"
}

File: datasets/1-unary/Fe/non-equilibrium-thermochemical/BCC_A2/CPM/FE-CPM-BCC_A2-Braun1965.json
{
  "components": ["FE", "VA"],
  "phases": ["BCC_A2"],
  "solver": {
	  "mode": "manual",
	  "sublattice_site_ratios": [1, 3],
	  "sublattice_configurations": [["FE", "VA"]]
  },
  "conditions": {
	  "P": 101325,
	  "T":  [
799.3454338030635, 
826.9904544782814, 
852.5224895353183, 
880.1946190780538, 
905.7447267134357, 
931.315165999456,  
954.7884331733471, 
975.0741493416217, 
994.3327406406165, 
1005.0738763703863,
1014.7381876404272,
1021.2239841940243,
1026.6352153601856,
1027.7978845670536,
1032.1548819964175,
1032.2949444785922,
1032.4169343824215,
1036.7694136671992,
1038.9817984662782,
1043.036080208362, 
1042.9005358707736,
1042.7559552440127,
1041.49614592854,  
1040.2905543481024,
1043.378706172821, 
1046.457821708367, 
1049.518864665568, 
1053.6680274439632,
1066.2307284660994,
1087.2905534068223,
1125.3197763894943,
1164.4823006392235,
1703.4736060347354,
1737.4462882030305,
1770.3579594176492,
1805.3871343950348
	]
	},
  "output": "CPM",
  "values":   [
		[[37.67210130433186],
		 [38.78074103218896],
		 [40.05960185733394],
		 [41.679243737898666],
		 [43.29877266484874],
		 [45.30155320632954],
		 [47.77263943417769],
		 [50.158389206152584],
		 [53.182835192204685],
		 [55.6532436983649],
		 [57.82551113863832],
		 [60.082776173941035],
		 [62.0844836560826],
		 [64.00079820554357],
		 [66.13019974905473],
		 [68.77037753804419],
		 [71.06988722522857],
		 [73.11412174328844],
		 [74.81757520592856],
		 [71.2407860442044],
		 [68.6857752806662],
		 [65.96043046622546],
		 [62.213024869562105],
		 [59.487623578314036],
		 [57.69928547425928],
		 [55.74061331930198],
		 [53.44127306253959],
		 [51.65299143529216],
		 [48.459905702557364],
		 [45.43760583518373],
		 [42.288459058550444],
		 [40.50204116594487],
		 [40.48814787134207],
		 [40.87320674370731],
		 [41.25820913926522],
		 [41.558157462986514]]
		],
  "reference": "Braun (1965)",
	"bibtex": "Braun1965"
}

File: datasets/1-unary/Fe/non-equilibrium-thermochemical/BCC_A2/CPM/FE-CPM-BCC_A2-Cezairliyan1974-1.json
{
  "components": ["FE", "VA"],
  "phases": ["BCC_A2"],
  "solver": {
	  "mode": "manual",
	  "sublattice_site_ratios": [1, 3],
	  "sublattice_configurations": [["FE", "VA"]]
  },
  "conditions": {
	  "P": 101325,
	  "T": [1700, 1720, 1740, 1760, 1780, 1800]
  },
  "output": "CPM",
  "values":   [[
	[41.37],
	[41.95],
	[42.58],
	[43.18],
	[43.81],
	[44.51]
		]],
  "reference": "Cezairliyan1974-1",
  "comment": "Table A-1, Specimen 1."
}

File: datasets/1-unary/Fe/non-equilibrium-thermochemical/BCC_A2/CPM/FE-CPM-BCC_A2-Cezairliyan1974-2.json
{
  "components": ["FE", "VA"],
  "phases": ["BCC_A2"],
  "solver": {
	  "mode": "manual",
	  "sublattice_site_ratios": [1, 3],
	  "sublattice_configurations": [["FE", "VA"]]
  },
  "conditions": {
	  "P": 101325,
	  "T": [1700, 1720, 1740, 1760, 1780, 1800]
  },
  "output": "CPM",
  "values":   [[
	[41.66],
	[42.22],
	[42.83],
	[43.48],
	[44.13],
	[44.86]
		]],
  "reference": "Cezairliyan1974-2",
  "comment": "Table A-1, Specimen 2."
}

File: datasets/1-unary/Fe/non-equilibrium-thermochemical/BCC_A2/CPM/FE-CPM-BCC_A2-Cezairliyan1974.json
{
  "components": ["FE", "VA"],
  "phases": ["BCC_A2"],
  "solver": {
	  "mode": "manual",
	  "sublattice_site_ratios": [1, 3],
	  "sublattice_configurations": [["FE", "VA"]]
  },
  "conditions": {
	  "P": 101325,
	  "T": [1700, 1720, 1740, 1760, 1780, 1800, 1700, 1720, 1740, 1760, 1780, 1800]
  },
  "output": "CPM",
  "values":   [[
	[41.37],
	[41.95],
	[42.58],
	[43.18],
	[43.81],
	[44.51],
	[41.66],
	[42.22],
	[42.83],
	[43.48],
	[44.13],
	[44.86]
		]],
  "reference": "Cezairliyan (1974)",
	"bibtex": "Cezairlyan1974",
  "comment": "Table A-1."
}

File: datasets/1-unary/Fe/non-equilibrium-thermochemical/BCC_A2/CPM/FE-CPM-BCC_A2-Duyckaerts1939.json
{
  "components": ["FE", "VA"],
  "phases": ["BCC_A2"],
  "solver": {
	  "mode": "manual",
	  "sublattice_site_ratios": [1, 3],
	  "sublattice_configurations": [["FE", "VA"]]
  },
  "conditions": {
	  "P": 101325,
	  "T": [1.50, 1.95, 2.92, 3.63, 4.45, 5.34, 6.23, 8.48, 9.94, 11.17, 12.40, 13.38, 14.27, 15.22, 16.23, 17.24, 18.15, 19.15, 20.12, 1.69, 2.65, 3.55, 2.03, 3.02, 3.82, 8.59, 10.02, 11.06, 12.09, 13.08, 14.02, 15.01, 16.13, 17.36, 18.45, 19.55]
  },
  "output": "CPM",
  "values":   [
[[0.007829316],
 [0.009252828000000001],
 [0.014235119999999999],
 [0.018798732],
 [0.024283439999999996],
 [0.030731111999999998],
 [0.035336592],
 [0.054428399999999995],
 [0.06615144],
 [0.08206128],
 [0.09587772],
 [0.11220624],
 [0.12057984],
 [0.13690836],
 [0.15867972],
 [0.18296316],
 [0.20557187999999998],
 [0.22901796],
 [0.2533014],
 [0.008834148],
 [0.01339776],
 [0.019133676],
 [0.010718208],
 [0.015030611999999999],
 [0.0198873],
 [0.05484708],
 [0.06991955999999999],
 [0.07996787999999999],
 [0.09336564],
 [0.1067634],
 [0.11974248],
 [0.13774572],
 [0.15449292],
 [0.18421919999999997],
 [0.20766527999999998],
 [0.24827723999999998]]
		],
  "reference": "Duyckaerts (1939)",
	"bibtex": "Duyckaerts1939",
  "comments": "From Table 1."
}

File: datasets/1-unary/Fe/non-equilibrium-thermochemical/BCC_A2/CPM/FE-CPM-BCC_A2-Eucken1930.json
{
  "components": ["FE", "VA"],
  "phases": ["BCC_A2"],
  "solver": {
	  "mode": "manual",
	  "sublattice_site_ratios": [1, 3],
	  "sublattice_configurations": [["FE", "VA"]]
  },
  "conditions": {
	  "P": 101325,
	  "T": [16.90, 20.25, 24.66, 26.80, 29.35, 32.40, 36.85, 40.00, 43.00, 50.82, 59.05, 69.80, 74.95, 84.00, 91.25, 100.55, 109.90, 120.50, 129.95, 139.02, 148.52, 158.10, 167.44, 178.80, 189.64, 197.23, 205.59]
  },
  "output": "CPM",
  "values":   [[
 [0.156251376],
 [0.22889235600000002],
 [0.37308574799999994],
 [0.471015],
 [0.5995497599999999],
 [0.8298237599999999],
 [1.17900288],
 [1.53781164],
 [1.93974444],
 [3.0953012399999995],
 [4.5468648],
 [6.5690892],
 [7.548800399999999],
 [9.135597599999999],
 [10.4125716],
 [11.9658744],
 [13.39776],
 [14.8757004],
 [16.0898724],
 [17.0570232],
 [18.0534816],
 [18.8406],
 [19.594223999999997],
 [20.368782],
 [20.996802],
 [21.4489764],
 [21.959766]
		]],
  "reference": "Eucken (1930)",
	"bibtex": "Eucken1930"
}

File: datasets/1-unary/Fe/non-equilibrium-thermochemical/BCC_A2/CPM/FE-CPM-BCC_A2-Hultgren1973.json
{
  "components": ["FE", "VA"],
  "phases": ["BCC_A2"],
  "solver": {
	  "mode": "manual",
	  "sublattice_site_ratios": [1, 3],
	  "sublattice_configurations": [["FE", "VA"]]
  },
  "conditions": {
	  "P": 101325,
	  "T":  [298.15, 300, 400, 500, 600, 700, 800, 900, 1000, 1042, 1100, 1184, 1665, 1700, 1800, 1809]
	},
  "output": "CPM",
  "values":   [
		[[24.978],
 [25.039],
 [27.365],
 [26.699],
 [32.063],
 [34.492],
 [37.943],
 [43.089],
 [54.434],
 [83.68],
 [46.401],
 [41.422],
 [41.123],
 [41.471],
 [42.464],
 [42.553]]
		],
  "reference": "Hultgren (1973)",
	"bibtex": "Hultgren1973"
}

File: datasets/1-unary/Fe/non-equilibrium-thermochemical/BCC_A2/CPM/FE-CPM-BCC_A2-Keesom1939.json
{
  "components": ["FE", "VA"],
  "phases": ["BCC_A2"],
  "solver": {
	  "mode": "manual",
	  "sublattice_site_ratios": [1, 3],
	  "sublattice_configurations": [["FE", "VA"]]
  },
  "conditions": {
	  "P": 101325,
	  "T": [1.256, 2.526, 2.597, 2.702, 2.775, 2.935, 2.982, 3.034, 3.089, 3.148, 3.197, 1.731, 2.144, 1.138, 1.125, 1.296, 1.296, 1.300, 2.236, 2.261, 2.290, 2.328, 2.464, 2.618, 2.737, 3.072, 3.348, 3.443, 3.516, 3.604, 3.665, 3.730, 3.787, 3.845, 3.897, 3.947, 3.992, 4.038, 4.093, 9.48, 9.92, 10.51, 11.33, 11.94, 15.24, 15.39, 15.68, 16.28, 16.95, 18.19, 19.10, 19.92, 12.59, 13.25, 14.41, 14.83, 15.42, 15.99, 16.52, 17.01, 17.38, 17.82, 18.43, 19.09, 19.62, 20.27, 10.06, 10.36, 12.85, 12.89, 13.20, 13.72, 14.20, 14.73, 15.11, 15.56, 16.03]
  },
  "output": "CPM",
  "values":   [
[[0.007192922399999999],
 [0.013272156],
 [0.0134521884],
 [0.013619660399999999],
 [0.0139587912],
 [0.0147835908],
 [0.0147877776],
 [0.0154032372],
 [0.015537214799999999],
 [0.0156711924],
 [0.015918213599999998],
 [0.008846708399999998],
 [0.010446065999999999],
 [0.0060666732],
 [0.006481166399999999],
 [0.0065272212],
 [0.0075404268000000005],
 [0.0074692512],
 [0.0114885792],
 [0.011748160799999999],
 [0.0117732816],
 [0.0122380164],
 [0.01308375],
 [0.0138624948],
 [0.0140132196],
 [0.015993576],
 [0.0174296484],
 [0.0177687792],
 [0.018350744399999997],
 [0.0189620172],
 [0.019359763199999998],
 [0.0196277184],
 [0.0199835964],
 [0.0203771556],
 [0.0206786052],
 [0.020812582799999996],
 [0.021227075999999998],
 [0.0215703936],
 [0.0216290088],
 [0.0669888],
 [0.07075691999999999],
 [0.076241628],
 [0.0868761],
 [0.097510572],
 [0.148170852],
 [0.149133816],
 [0.151101612],
 [0.154785996],
 [0.176976036],
 [0.20984241599999998],
 [0.2376009],
 [0.251710416],
 [0.103665168],
 [0.12539466],
 [0.135066168],
 [0.138541212],
 [0.14833832400000002],
 [0.1611918],
 [0.170905176],
 [0.182377008],
 [0.185140296],
 [0.202515516],
 [0.220141944],
 [0.226338408],
 [0.23739156],
 [0.248026032],
 [0.067951764],
 [0.076534704],
 [0.110364048],
 [0.11630930399999999],
 [0.12045423599999999],
 [0.127111248],
 [0.132554088],
 [0.139671648],
 [0.14457020399999998],
 [0.14980370399999998],
 [0.1590984]]
		],
  "reference": "Keesom (1939)",
	"bibtex": "Keesom1939",
  "comments": "From Table 1"
}

File: datasets/1-unary/Fe/non-equilibrium-thermochemical/BCC_A2/CPM/FE-CPM-BCC_A2-Kelley1943.json
{
  "components": ["FE", "VA"],
  "phases": ["BCC_A2"],
  "solver": {
	  "mode": "manual",
	  "sublattice_site_ratios": [1, 3],
	  "sublattice_configurations": [["FE", "VA"]]
  },
  "conditions": {
	  "P": 101325,
	  "T": [54.6, 57.8, 61.4, 65.6, 69.4, 73.7, 82.2, 86.2, 95.1, 105.0, 115.3, 125.5, 135.5, 145.9, 155.8, 166.0, 176.3, 186.0, 196.5, 206.2, 216.0, 225.9, 236.6, 246.3, 256.2, 266.1, 276.1, 285.8, 295.1]
  },
  "output": "CPM",
  "values":   [
[[3.8686032],
 [4.4254476],
 [5.0785884],
 [5.8908276],
 [6.6277044],
 [7.4566908],
 [9.0183672],
 [9.7384968],
 [11.2792392],
 [12.819981599999998],
 [14.2895484],
 [15.59583],
 [16.7178924],
 [17.739471599999998],
 [18.6019524],
 [19.405818],
 [20.0882664],
 [20.6911656],
 [21.319185599999997],
 [21.7881072],
 [22.2151608],
 [22.650588],
 [23.0608944],
 [23.4628272],
 [23.785210799999998],
 [24.136902],
 [24.4467252],
 [24.6895596],
 [24.9198336]]
		],
  "reference": "Kelley (1943)",
	"bibtex": "Kelley1943"
}

File: datasets/1-unary/Fe/non-equilibrium-thermochemical/BCC_A2/CPM/FE-CPM-BCC_A2-Kollie1965.json
{
  "components": ["FE", "VA"],
  "phases": ["BCC_A2"],
  "solver": {
	  "mode": "manual",
	  "sublattice_site_ratios": [1, 3],
	  "sublattice_configurations": [["FE", "VA"]]
  },
  "conditions": {
	  "P": 101325,
	  "T":  [ 393.00758829,  483.7464241 ,  601.99617694,  674.36558284,
        775.88255977,  890.77855279,  931.87982201,  996.22205841,
       1008.33906176, 1012.44210412, 1023.37394422, 1028.93112304,
       1033.18786438, 1040.16075493, 1049.49076345, 1053.94923471,
       1047.79647233, 1044.68646949, 1052.31978534, 1053.15912588,
       1055.38535957, 1057.80371699, 1062.69806896, 1067.72690753,
       1071.47452099, 1076.57060287, 1085.51036007, 1095.76976713,
       1115.12263037, 1135.88159915, 1156.68859886, 1167.12091727]
	},
  "output": "CPM",
  "values":   [[
[27.401633940934886],
[29.56187537785516],
[31.72211681477541],
[33.70233813195234],
[37.72278747288724],
[43.48343130467461],
[46.54377334031163],
[55.66479274064161],
[57.70502076439961],
[58.78514148285976],
[61.6054566921723],
[63.58567800934923],
[65.62590603310723],
[68.26620112267643],
[77.44722722958753],
[80.74759609154903],
[75.04695896634281],
[71.98661693070576],
[62.385543877726846],
[59.44521525525207],
[56.98494028542621],
[55.72479944722274],
[53.56455801030246],
[52.24441046551786],
[51.104283040476616],
[50.204182441759855],
[48.76402148381301],
[47.3838672324473],
[45.523659328432615],
[44.26351849022913],
[43.303411184931264],
[43.00337765202566]
		]],
  "reference": "Kollie (1965)",
	"bibtex": "Kollie1965",
  "comment": "Data from Kollie1967 Figure 6."
}

File: datasets/1-unary/Fe/non-equilibrium-thermochemical/BCC_A2/CPM/FE-CPM-BCC_A2-Kollie1969.json
{
  "components": ["FE", "VA"],
  "phases": ["BCC_A2"],
  "solver": {
	  "mode": "manual",
	  "sublattice_site_ratios": [1, 3],
	  "sublattice_configurations": [["FE", "VA"]]
  },
  "conditions": {
	  "P": 101325,
	  "T": [ 335.50385998,  355.56473891,  375.61950172,  394.68039477,
        415.73514347,  435.7960224 ,  455.85078522,  473.90557626,
        493.96033907,  514.021218  ,  534.06374857,  553.13687386,
        573.1977528 ,  592.25252972,  612.3256409 ,  633.38650572,
        653.4596169 ,  672.53274219,  692.60585336,  711.6912109 ,
        731.77655432,  751.87412998,  770.96560364,  792.06316519,
        811.17298721,  831.27667899,  851.41095139,  871.58192051,
        890.75290375,  910.94833736,  931.16211933,  952.43093229,
        971.72423795,  992.10315521, 1012.66555612, 1032.67444802,
       1052.30414038, 1071.4292527 , 1092.07422125, 1111.87822308,
       1131.73727   , 1152.60853505, 1171.51040893]
  },
  "output": "CPM",
  "values":   [[
		[26.139073092916117],
[26.61354695547275],
[27.040353428437136],
[27.514937292662054],
[27.941633763958155],
[28.416107626514787],
[28.842914099479174],
[29.26994057578015],
[29.696747048744538],
[30.171220911301173],
[30.502692605081066],
[31.07261124849047],
[31.547085111047103],
[31.974001585679805],
[32.54381022742092],
[33.018174088309244],
[33.58798273005037],
[34.15790137345978],
[34.727710015200906],
[35.39296343779481],
[36.0581068587204],
[36.818585058830486],
[37.531505871016634],
[38.29187406945843],
[39.14779705042129],
[39.95594264012365],
[41.00242517778718],
[42.33491205300417],
[43.66750892988947],
[45.19066536347544],
[46.85682396583816],
[48.95187907286275],
[51.237823741592926],
[54.19100186294616],
[58.57420167206673],
[66.43723092308927],
[55.75742561939279],
[48.938788874336275],
[46.17177024295211],
[44.64421374263452],
[43.54566374864716],
[42.54233853217595],
[41.77757026700256]
		]],
  "reference": "Kollie1969",
  "comment": "Figure 8"
}

File: datasets/1-unary/Fe/non-equilibrium-thermochemical/BCC_A2/CPM/FE-CPM-BCC_A2-Orr1967.json
{
  "components": ["FE", "VA"],
  "phases": ["BCC_A2"],
  "solver": {
	  "mode": "manual",
	  "sublattice_site_ratios": [1, 3],
	  "sublattice_configurations": [["FE", "VA"]]
  },
  "conditions": {
	  "P": 101325,
	  "T":  [298.15, 300, 400, 500, 600, 700, 800, 850, 900, 950, 1000, 1020, 1030, 1042, 1050, 1060, 1080, 1100, 1184, 1200, 1300, 1400, 1500, 1600, 1665, 1700, 1800, 1809, 1900, 2000]
	},
  "output": "CPM",
  "values":   [
		[[24.995195999999996],
 [25.037064],
 [27.381672],
 [29.72628],
 [32.070888],
 [34.624835999999995],
 [37.974276],
 [40.235147999999995],
 [43.12404],
 [47.268972],
 [54.470268],
 [60.038712],
 [65.10474],
 [83.73599999999999],
 [54.55400399999999],
 [51.539508],
 [48.483143999999996],
 [46.431612],
 [41.44932],
 [40.8213],
 [38.769768],
 [38.560428],
 [39.481524],
 [40.486356],
 [41.156244],
 [41.491188],
 [42.49602],
 [42.579755999999996],
 [43.500852],
 [44.505684]]
		],
  "reference": "Orr (1967)",
	"bibtex": "Orr1967"
}

File: datasets/1-unary/Fe/non-equilibrium-thermochemical/BCC_A2/CPM/FE-CPM-BCC_A2-Pallister1949.json
{
  "components": ["FE", "VA"],
  "phases": ["BCC_A2"],
  "solver": {
	  "mode": "manual",
	  "sublattice_site_ratios": [1, 3],
	  "sublattice_configurations": [["FE", "VA"]]
  },
  "conditions": {
	  "P": 101325,
	  "T":  [ 273.30369898,  294.33164098,  323.26787591,  373.23205284,
        393.00758829,  473.20843763,  574.38919804,  602.0249955 ,
        690.21098728,  774.48606042,  876.13752397,  925.1662985 ,
        977.18980163, 1007.0194119 , 1016.5259341 , 1028.84466737,
       1039.88817939, 1052.31978534, 1076.58020905, 1076.01344406,
       1124.85369718, 1175.20572389]
	},
  "output": "CPM",
  "values":   [[
		[24.341291905297872],
[24.761338851365686],
[25.481419330339115],
[26.621546755380365],
[27.401633940934886],
[29.201835138368455],
[31.122049748964244],
[31.90213693451876],
[34.48242531750685],
[37.18272711365719],
[42.043270346727745],
[45.523659328432615],
[51.3443098668011],
[57.64501405781851],
[59.74524878815764],
[63.04561765011914],
[74.74692543343721],
[62.38554387772687],
[50.26418914834097],
[46.723793460055],
[40.84313621510541],
[36.22261980835932]
		]],
  "reference": "Pallister (1949)",
	"bibtex": "Pallister1949",
  "comment": "Data from Kollie1967 Figure 6."
}

File: datasets/1-unary/Fe/non-equilibrium-thermochemical/BCC_A2/CPM/FE-CPM-BCC_A2-Rogez1980.json
{
  "components": ["FE", "VA"],
  "phases": ["BCC_A2"],
  "solver": {
	  "mode": "manual",
	  "sublattice_site_ratios": [1, 3],
	  "sublattice_configurations": [["FE", "VA"]]
  },
  "conditions": {
	  "P": 101325,
	  "T":  [800, 850, 900, 950, 980, 1000, 1020, 1041, 1060, 1070, 1080, 1090, 1100, 1120, 1140, 1160, 1180]
	},
  "output": "CPM",
  "values":   [[
		[43.021379664],
[45.359498124],
[48.866675814],
[54.010536426],
[57.751525961999995],
[61.726327344000005],
[66.63637610999999],
[85.575135636],
[58.920585192],
[56.58246673199999],
[55.17959565599999],
[54.244348271999996],
[53.309100888],
[51.672417966],
[50.269546889999994],
[49.10048765999999],
[47.697616583999995]
		]],
  "reference": "Rogez (1980)",
	"bibtex": "Rogez1980"
}

File: datasets/1-unary/Fe/non-equilibrium-thermochemical/BCC_A2/CPM/FE-CPM-BCC_A2-Simon1935.json
{
  "components": ["FE", "VA"],
  "phases": ["BCC_A2"],
  "solver": {
	  "mode": "manual",
	  "sublattice_site_ratios": [1, 3],
	  "sublattice_configurations": [["FE", "VA"]]
  },
  "conditions": {
	  "P": 101325,
	  "T": [30, 40, 50, 60, 70, 80, 90, 100, 110, 120, 130, 140, 150, 160, 180, 200, 220]
  },
  "output": "CPM",
  "values":   [
[[0.753624],
 [1.549116],
 [3.056364],
 [4.814819999999999],
 [6.782616],
 [8.79228],
 [10.508867999999998],
 [12.183588],
 [13.816439999999998],
 [15.156216],
 [16.244784],
 [17.333351999999998],
 [18.170711999999998],
 [18.8406],
 [20.180376],
 [21.478284],
 [22.524984]]
		],
  "reference": "Simon (1935)",
	"bibtex": "Simon1935"
}

File: datasets/1-unary/Fe/non-equilibrium-thermochemical/BCC_A2/CPM/FE-CPM-BCC_A2-Stepakoff1968.json
{
  "components": ["FE", "VA"],
  "phases": ["BCC_A2"],
  "solver": {
	  "mode": "manual",
	  "sublattice_site_ratios": [1, 3],
	  "sublattice_configurations": [["FE", "VA"]]
  },
  "conditions": {
	  "P": 101325,
	  "T": [61.05, 65.43, 69.18, 73.23, 75.14, 78.29, 82.20, 85.86, 89.41, 93.28, 97.41, 101.37, 105.23, 109.21, 113.45, 118.00, 122.90, 94.23, 99.30, 105.03, 111.11, 117.29, 123.68, 131.72, 139.14, 146.25, 153.08, 159.78, 163.82, 170.75, 178.05, 185.16, 192.39, 199.59, 206.49, 213.18, 220.20, 227.58, 234.87, 242.08, 249.21, 226.28, 233.80, 241.22, 248.51, 255.72, 262.84, 269.86, 276.86, 283.83, 290.71, 299.52]
  },
  "output": "CPM",
  "values":   [
		[[4.9529844],
 [5.8573332],
 [6.6360779999999995],
 [7.448317199999999],
 [7.8209424],
 [8.4238416],
 [9.148158],
 [9.8012988],
 [10.4125716],
 [11.0573388],
 [11.7146664],
 [12.325939199999999],
 [12.899530799999999],
 [13.4647488],
 [14.046714],
 [14.6538],
 [15.2734464],
 [11.220624],
 [12.016116],
 [12.874410000000001],
 [13.732703999999998],
 [14.54913],
 [15.344622],
 [16.2740916],
 [17.0653968],
 [17.768779199999997],
 [18.392612399999997],
 [18.9620172],
 [19.2885876],
 [19.8119376],
 [20.3227272],
 [20.783275200000002],
 [21.2145156],
 [21.6122616],
 [21.9639528],
 [22.2905232],
 [22.60872],
 [22.9059828],
 [23.190685199999997],
 [23.467014000000002],
 [23.7098484],
 [22.8515544],
 [23.153004],
 [23.425145999999998],
 [23.6805408],
 [23.923375200000002],
 [24.1536492],
 [24.371362799999996],
 [24.5848896],
 [24.794229599999998],
 [24.7607352],
 [25.204535999999997]]
		],
  "reference": "Stepakoff (1968)",
	"bibtex": "Stepakoff1968",
  "comments": "Table 1 for alpha-iron."
}

File: datasets/1-unary/Fe/non-equilibrium-thermochemical/BCC_A2/CPM/FE-CPM-BCC_A2-Wallace1960.json
{
  "components": ["FE", "VA"],
  "phases": ["BCC_A2"],
  "solver": {
	  "mode": "manual",
	  "sublattice_site_ratios": [1, 3],
	  "sublattice_configurations": [["FE", "VA"]]
  },
  "conditions": {
	  "P": 101325,
	  "T":  [ 298.15,  323.15,  373.15,  423.15,  473.15,  523.15,  573.15,
        623.15,  673.15,  723.15,  773.15,  823.15,  873.15,  923.15,
        973.15, 1003.15, 1023.15, 1033.15, 1038.15, 1042.15, 1043.15,
       1053.15, 1073.15, 1123.15, 1173.15]
	},
  "output": "CPM",
  "values":   [[
		[24.316431983999998],
[25.251679367999998],
[26.654550444],
[28.05742152],
[29.226480749999997],
[30.39553998],
[31.56459921],
[32.499846594],
[33.668905824],
[35.071776899999996],
[36.708459821999995],
[38.345142744],
[40.683261204],
[44.190438893999996],
[49.801923198],
[55.647219348],
[61.96013919],
[68.039247186],
[75.05360256600001],
[90.01756071],
[49.801923198],
[46.528557354],
[43.72281520199999],
[40.449449357999995],
[38.812766436]
		]],
  "reference": "Wallace (1960)",
	"bibtex": "Wallace1960"
}

File: datasets/1-unary/Fe/non-equilibrium-thermochemical/BCC_A2/CPM/FE-CPM-BCC_A2-Witusiewicz2003.json
{
  "components": ["FE", "VA"],
  "phases": ["BCC_A2"],
  "solver": {
	  "mode": "manual",
	  "sublattice_site_ratios": [1, 3],
	  "sublattice_configurations": [["FE", "VA"]]
  },
  "conditions": {
	  "P": 101325,
	  "T": [363.48736210092, 376.640141740472, 399.477945209161, 449.397227331373, 500.059986206078, 551.121969567273, 600.249111004102, 649.772773375594, 699.291929827374, 749.978119484582, 801.058126524625, 849.836509775739, 900.182051902714, 950.559135467674, 1000.60908926154, 1030.20667348228, 1044.22368852261, 1045.06809787665, 1051.50615596127, 1054.89370640081, 1100.51974822135, 1149.11879586793, 1165.76186091645]
  },
  "output": "CPM",
  "values":   [[
		[26.8883175521116],
		[27.1708837772559],
		[28.1415490016314],
		[29.771114865504],
		[30.3703120688159],
		[31.4067186617907],
		[32.3804479115704],
		[33.6977084801989],
		[34.8588389308039],
		[36.2699127478379],
		[37.9308398129064],
		[40.2160169948861],
		[43.2195729565621],
		[47.3160397444024],
		[53.4733790309551],
		[60.9398231714575],
		[64.3763078990698],
		[66.8432538822347],
		[62.1913423714868],
		[59.0066934965823],
		[45.8346735798601],
		[41.9058720645062],
		[42.5635561056809]
		]],
  "reference": "Witusiewicz (2003)",
	"bibtex": "Witusiewicz2003"
}
