Repository: mfrichtl/ESPEI-datasets

File: datasets/1-unary/Fe/non-equilibrium-thermochemical/BCC_A2/CPM/FE-CPM-BCC_A2-Kollie1966.json
{
  "components": ["FE", "VA"],
  "phases": ["BCC_A2"],
  "solver": {
	  "mode": "manual",
	  "sublattice_site_ratios": [1, 3],
	  "sublattice_configurations": [["FE", "VA"]]
  },
  "conditions": {
	  "P": 101325,
	  "T":  [ 299.65827133,  308.88621412,  319.38577584,  329.89494374,
        340.40411165,  349.60323588,  358.83117868,  369.34995277,
        399.59623137,  419.33334207,  429.84250998,  439.07045277,
        469.30712519,  458.7883511 ,  478.5254618 ,  489.04423589,
        499.56300998,  510.08178407,  558.74552352,  569.25469142,
        578.46342184,  598.19092636,  608.70009426,  640.26602272,
        648.15510329,  658.66427119,  667.8826078 ,  699.45814244,
        729.74284579,  738.98039477,  760.03715533,  778.5026471 ,
        789.05023975,  808.83538139,  819.40218641,  829.94977906,
        839.20654041,  849.76373925,  870.89734929,  890.75934042,
        910.64054391,  919.9453362 ,  941.20382666,  951.84748118,
        961.21951677,  971.90159603,  982.65091859,  986.72514239,
        992.12862223,  998.82293337, 1001.62553825, 1007.05783665,
       1012.53816598, 1017.96085819, 1018.07613243, 1023.5276432 ,
       1026.39749138, 1027.88044641, 1033.53368709, 1036.50920333,
       1039.32141439, 1042.28732444, 1045.30126541, 1044.77652748,
       1045.64468658, 1046.6377261 , 1047.6403718 , 1052.44826808,
       1058.75833177, 1062.54436997, 1066.320802  , 1071.37845913,
       1081.67629093, 1091.94530418, 1102.25274217, 1111.27895505,
       1126.82656771]
	},
  "output": "CPM",
  "values":   [[
	[25.301399210595765],
[25.661439450082465],
[25.781452863244713],
[25.961472982988067],
[26.141493102731417],
[26.321513222474767],
[26.681553461961478],
[26.92158028828596],
[27.64166076725937],
[28.181721126489425],
[28.36174124623278],
[28.721781485719507],
[29.38185525811181],
[29.14182843178732],
[29.681888791017396],
[29.921915617341863],
[30.161942443666348],
[30.401969269990833],
[31.602103401613192],
[31.782123521356546],
[32.022150347681],
[32.502204000329954],
[32.6822241200733],
[33.46231130562785],
[33.642331425371204],
[33.82235154511455],
[34.122385078020145],
[34.9624789701558],
[35.922586275453696],
[36.34263322152153],
[36.94270028733272],
[37.72278747288724],
[38.14283441895508],
[38.98292831109074],
[39.522988670320785],
[39.94303561638863],
[40.48309597561869],
[40.96314962826763],
[42.04327034672777],
[43.36341789151237],
[44.803578849459186],
[45.64367274159486],
[47.50388064560951],
[48.52399465748852],
[49.78413549569202],
[51.0442763338955],
[52.72446411816681],
[53.624564716883576],
[54.6446787287626],
[55.54477932747936],
[56.68490675252061],
[57.88504088414296],
[59.38520854867094],
[60.52533597371219],
[61.245416452685596],
[62.5655639974702],
[64.12573836857928],
[65.2058590870394],
[67.78614747002747],
[70.00639561352888],
[71.20652974515123],
[73.36677118207149],
[75.82704615189735],
[64.36576519490374],
[61.6054566921723],
[59.62523537499543],
[57.70502076439964],
[55.0047189682493],
[53.50455130372136],
[52.60445070500459],
[51.6443433997067],
[50.50421597466545],
[49.3640885496242],
[48.043941004839596],
[46.963820286379466],
[46.06371968766268],
[44.98359896920256]
		]],
  "reference": "Kollie (1966)",
	"bibtex": "Kollie1966",
  "comment": "Data from Kollie1967 Figure 6."
}

File: datasets/1-unary/Fe/non-equilibrium-thermochemical/BCC_A2/CPM/FE-CPM-BCC_A2-Schroeder1969.json
{
  "components": ["FE", "VA"],
  "phases": ["BCC_A2"],
  "solver": {
	  "mode": "manual",
	  "sublattice_site_ratios": [1, 3],
	  "sublattice_configurations": [["FE", "VA"]]
  },
  "conditions": {
	  "P": 101325,
	  "T": [94.24236031180980,
103.52775604271800,
118.7408145262010,
132.25008167338300,
149.12331301068100,
153.34896477317900,
163.48269547979000,
180.38174183733500,
188.81435172698000,
202.33252060528200,
209.92569725034400,
220.90242189398600,
247.06906052019900,
264.8021990836560,
272.39804624805400,
281.6852223251860,
288.43451486010500,
290.9821903065490,
296.04104410184600,
300.2515629214410,
329.79818885378600,
345.8364378120610,
436.99728586218200,
479.21374569712600,
482.59729369570500,
536.6094374372980,
554.3381251351950,
567.0035081722340,
562.7912090064150,
568.7028486429760,
618.4946816607430,
665.7833478876640,
668.323901949212,
740.8970452483890,
746.8122455773970,
834.6215918609690,
837.1621459225180,
838.8605962201470,
852.3778749253370,
861.6650510024680,
883.6051476930720,
903.0340660348220,
909.7993816857560,
927.5173873063090,
930.9098370360080,
972.2922046650410,
972.3011063961610,
986.6560379997100,
995.1251449869450,
1001.8851195992100,
997.6701499140540,
1006.9599965105200,
1019.6583159527000,
1023.8848578883100,
1025.5975509557300,
1027.2995619458100,
1030.6866706368400,
1030.6946821948500,
1031.547468036110,
1034.9363570733600,
1034.9666229591700,
1035.827420358440,
1044.9677178720900,
1055.0818647702400,
1064.3191911531000,
1064.312069768210,
1087.90521792773,
1101.389560227780]
  },
  "output": "CPM",
  "values":   [
		[[14.1165788510892],
 [14.3720941411476],
 [16.5700383753629],
 [17.2485639282271],
 [16.8308947040931],
 [17.4226817889275],
 [18.1003527756043],
 [20.1299474708847],
 [19.5413650092533],
 [21.0637746722605],
 [20.8969206241538],
 [21.4904168413631],
 [22.0877586064162],
 [23.1892944220863],
 [23.2756056070224],
 [23.6998977191094],
 [23.5328300294558],
 [25.0524623523536],
 [24.6318021465634],
 [23.7889862441549],
 [24.8091246304669],
 [25.2351258749289],
 [27.283521026334],
 [29.4039133790348],
 [30.1642636443509],
 [30.5154903474079],
 [31.1950841080065],
 [31.8733960193239],
 [32.5474350997038],
 [32.9708726456034],
 [33.2366427299117],
 [36.2022010420366],
 [37.0467260768202],
 [36.9807108388368],
 [37.7417020287935],
 [42.067729711397],
 [42.9122547461805],
 [43.9253429614457],
 [45.3633642134386],
 [45.7876563255256],
 [45.70882259473],
 [47.5702813926224],
 [48.922205101226],
 [48.5891379296532],
 [50.1933723051122],
 [53.2418235374233],
 [54.0857076475662],
 [54.9332236640059],
 [57.8045660539605],
 [58.6501592964784],
 [59.0710331438155],
 [59.7484904889454],
 [63.5491736077915],
 [64.2253491036402],
 [66.5886518951341],
 [67.9392937544564],
 [69.0371976638297],
 [69.7966933629583],
 [70.6407911146481],
 [71.9074718460499],
 [74.7766778205358],
 [76.3802712713541],
 [62.8804755660833],
 [61.7016015104457],
 [57.4001426057325],
 [56.7250353176182],
 [53.355480840359],
 [51.6711308848232]]
		],
  "reference": "Schroeder (1969)",
	"bibtex": "Schroeder1969"
}
