Repository: mfrichtl/ESPEI-datasets

File: datasets/1-unary/Fe/non-equilibrium-thermochemical/BCC_A2/DS/FE-DS-BCC_A2-Anderson1962.json
{
  "components": ["FE", "VA"],
  "phases": ["BCC_A2"],
  "solver": {
	  "mode": "manual",
	  "sublattice_site_ratios": [1, 3],
	  "sublattice_configurations": [["FE", "VA"]]
  },
  "conditions": {
	  "P": 101325,
	  "T":  [298.15, 400, 500, 600, 700, 800, 900, 1000, 1020, 1033, 1040, 1060, 1080, 1100, 1120, 1140, 1160, 1184, 1200, 1300, 1400, 1500, 1600, 1665, 1700, 1800, 1809]
	},
  "output": "DS",
  "values":   [
[[0.0],
 [7.661844],
 [13.983911999999998],
 [19.552356],
 [24.618384],
 [29.475072],
 [34.331759999999996],
 [39.439656],
 [40.611959999999996],
 [41.533055999999995],
 [41.993604],
 [43.207776],
 [44.128871999999994],
 [44.966232],
 [45.719856],
 [46.431612],
 [47.143367999999995],
 [47.93886],
 [48.441276],
 [51.581376],
 [54.55400399999999],
 [57.359159999999996],
 [59.82937199999999],
 [61.462224],
 [62.299584],
 [64.68606],
 [64.8954]]
	],
  "reference": "Anderson (1962)",
	"bibtex": "Anderson1962",
  "comments": "SM - S298.15 values."
}

File: datasets/1-unary/Fe/non-equilibrium-thermochemical/BCC_A2/DS/FE-DS-BCC_A2-Orr1967.json
{
  "components": ["FE", "VA"],
  "phases": ["BCC_A2"],
  "solver": {
	  "mode": "manual",
	  "sublattice_site_ratios": [1, 3],
	  "sublattice_configurations": [["FE", "VA"]]
  },
  "conditions": {
	  "P": 101325,
	  "T":  [298.15, 300, 400, 500, 600, 700, 800, 850, 900, 950, 1000, 1020, 1030, 1042, 1050, 1060, 1080, 1100, 1184, 1200, 1300, 1400, 1500, 1600, 1665, 1700, 1800, 1809, 1900, 2000]
	},
  "output": "DS",
  "values":   [
		[[0.0],
		 [0.15449292],
		 [7.6785912],
		 [14.040433799999999],
		 [19.667492999999997],
		 [24.79506696],
		 [29.62328472],
		 [31.990501439999996],
		 [34.36860384],
		 [36.8040654],
		 [39.386483639999994],
		 [40.51524492],
		 [41.12274959999999],
		 [41.95843488],
		 [42.41982024],
		 [42.925166999999995],
		 [43.85338056],
		 [44.7233976],
		 [47.93760396],
		 [48.48984288],
		 [51.65757576],
		 [54.511717319999995],
		 [57.202155],
		 [59.78206116],
		 [61.40737692],
		 [62.26692695999999],
		 [64.66680072],
		 [64.87907148],
		 [66.99131207999999],
		 [69.24841596]]
		],
  "reference": "Orr (1967)",
	"bibtex": "Orr1967",
  "comment": "S - S298 values"
}
