Repository: mfrichtl/ESPEI-datasets

File: datasets/1-unary/Fe/non-equilibrium-thermochemical/BCC_A2/GM/FE-GM-BCC_A2-Hultgren1973.json
{
  "components": ["FE", "VA"],
  "phases": ["BCC_A2"],
  "solver": {
	  "mode": "manual",
	  "sublattice_site_ratios": [1, 3],
	  "sublattice_configurations": [["FE", "VA"]]
  },
  "conditions": {
	  "P": 101325,
	  "T":  [298.15, 300, 400, 500, 600, 700, 800, 900, 1000, 1042, 1100, 1184, 1665, 1700, 1800, 1809]
	},
  "output": "GM",
  "values":   [
		[[-8133],
 [-8148],
 [-11317],
 [-15140],
 [-19559],
 [-24513],
 [-29964],
 [-35891],
 [-42302],
 [-45153],
 [-49252],
 [-55437],
 [-95020],
 [-98138],
 [-107211],
 [-108039]]
		],
  "reference": "Hultgren (1973)",
	"bibtex": "Hultgren1973"
}
