Repository: mfrichtl/ESPEI-datasets

File: datasets/1-unary/Fe/non-equilibrium-thermochemical/BCC_A2/HM/FE-HM-BCC_A2-Anderson1962.json
{
  "components": ["FE", "VA"],
  "phases": ["BCC_A2"],
  "solver": {
	  "mode": "manual",
	  "sublattice_site_ratios": [1, 3],
	  "sublattice_configurations": [["FE", "VA"]]
  },
  "conditions": {
	  "P": 101325,
	  "T":  [337.8, 338.0, 339.8, 346.4, 350.3, 379.0, 393.4, 401.1, 401.2, 403.3, 439.6, 494.6, 501.2, 518.0, 518.1, 596.4, 599.3, 600.0, 600.7, 686.4, 688.0, 688.3, 707.2, 797.8, 894.8, 909.7, 910.6, 911.1, 987.7, 1005.5, 1008.1, 1025.4, 1025.7, 1029.5, 1030.8, 1030.8, 1031.0, 1031.8, 1036.8, 1107.1, 1174.9, 1176.5, 1177.6, 1177.6, 1184, 1665, 1700, 1800, 1809]
	},
  "output": "HM",
  "values":   [
	[[992.2715999999999],
 [1059.2604],
 [1071.8208],
 [1281.1607999999999],
 [1327.2156],
 [2143.6416],
 [2495.3328],
 [2738.1672],
 [2771.6616],
 [2800.9692],
 [3784.8671999999997],
 [5409.3456],
 [5664.7404],
 [6091.794],
 [5945.255999999999],
 [8499.204],
 [8557.8192],
 [8536.885199999999],
 [8624.807999999999],
 [11421.5904],
 [11526.2604],
 [11530.447199999999],
 [12238.0164],
 [15566.5224],
 [19497.9276],
 [20079.892799999998],
 [20180.376],
 [20213.8704],
 [23935.9356],
 [24689.5596],
 [24944.9544],
 [25903.7316],
 [26167.5],
 [26330.7852],
 [26234.4888],
 [26046.0828],
 [26272.17],
 [26339.158799999997],
 [26644.7952],
 [30412.9152],
 [33289.2468],
 [33251.5656],
 [33289.2468],
 [33435.7848],
 [34562.034],
 [52753.68],
 [54177.191999999995],
 [58322.123999999996],
 [58698.936]]
		],
  "reference": "Anderson1962"
}

File: datasets/1-unary/Fe/non-equilibrium-thermochemical/BCC_A2/HM/FE-HM-BCC_A2-Hultgren1973.json
{
  "components": ["FE", "VA"],
  "phases": ["BCC_A2"],
  "solver": {
	  "mode": "manual",
	  "sublattice_site_ratios": [1, 3],
	  "sublattice_configurations": [["FE", "VA"]]
  },
  "conditions": {
	  "P": 101325,
	  "T":  [298.15, 300, 400, 500, 600, 700, 800, 900, 1000, 1042, 1100, 1184, 1665, 1700, 1800, 1809]
	},
  "output": "HM",
  "values":   [
		[[0],
 [46],
 [2672],
 [5524],
 [8613],
 [11942],
 [15558],
 [19590],
 [24366],
 [26967],
 [29916],
 [33601],
 [52603],
 [54049],
 [58246],
 [58628]]
		],
  "reference": "Hultgren (1973)",
	"bibtex": "Hultgren1973"
}

File: datasets/1-unary/Fe/non-equilibrium-thermochemical/BCC_A2/HM/FE-HM-BCC_A2-Orr1967.json
{
  "components": ["FE", "VA"],
  "phases": ["BCC_A2"],
  "solver": {
	  "mode": "manual",
	  "sublattice_site_ratios": [1, 3],
	  "sublattice_configurations": [["FE", "VA"]]
  },
  "conditions": {
	  "P": 101325,
	  "T":  [298.15, 300, 400, 500, 600, 700, 800, 850, 900, 950, 1000, 1020, 1030, 1042, 1050, 1060, 1080, 1100, 1184, 1200, 1300, 1400, 1500, 1600, 1665, 1700, 1800, 1809, 1900, 2000]
	},
  "output": "HM",
  "values":   [
		[[0.0],
 [46.0548],
 [2666.9916],
 [5522.3892],
 [8612.2476],
 [11940.7536],
 [15562.3356],
 [17513.3844],
 [19594.224],
 [21846.7224],
 [24367.176],
 [25505.9856],
 [26129.818799999997],
 [26996.486399999998],
 [27477.968399999998],
 [28009.692],
 [29006.1504],
 [29952.3672],
 [33620.004],
 [34277.3316],
 [38233.857599999996],
 [42085.713599999995],
 [45975.2508],
 [49982.0184],
 [52636.4496],
 [54080.895599999996],
 [58280.256],
 [58665.4416],
 [62580.0996],
 [66980.4264]]
		],
  "reference": "Orr (1967)",
	"bibtex": "Orr1967",
  "comment": "H - H298 values"
}
