Repository: mfrichtl/ESPEI-datasets

File: datasets/1-unary/Fe/non-equilibrium-thermochemical/BCC_A2/SM/FE-SM-BCC_A2-Anderson1962.json
{
  "components": ["FE", "VA"],
  "phases": ["BCC_A2"],
  "solver": {
	  "mode": "manual",
	  "sublattice_site_ratios": [1, 3],
	  "sublattice_configurations": [["FE", "VA"]]
  },
  "conditions": {
	  "P": 101325,
	  "T":  [298.15, 400, 500, 600, 700, 800, 900, 1000, 1020, 1033, 1040, 1060, 1080, 1100, 1120, 1140, 1160, 1184, 1200, 1300, 1400, 1500, 1600, 1665, 1700, 1800, 1809]
	},
  "output": "SM",
  "values":   [
[[0.0],
 [7.661844],
 [13.983911999999998],
 [19.552356],
 [24.618384],
 [29.475072],
 [34.331759999999996],
 [39.439656],
 [40.611959999999996],
 [41.533055999999995],
 [41.993604],
 [43.207776],
 [44.128871999999994],
 [44.966232],
 [45.719856],
 [46.431612],
 [47.143367999999995],
 [47.93886],
 [48.441276],
 [51.581376],
 [54.55400399999999],
 [57.359159999999996],
 [59.82937199999999],
 [61.462224],
 [62.299584],
 [64.68606],
 [64.8954]]
	],
  "reference": "Anderson1962",
  "comments": "SM - S298.15 values."
}

File: datasets/1-unary/Fe/non-equilibrium-thermochemical/BCC_A2/SM/FE-SM-BCC_A2-Hultgren1973.json
{
  "components": ["FE", "VA"],
  "phases": ["BCC_A2"],
  "solver": {
	  "mode": "manual",
	  "sublattice_site_ratios": [1, 3],
	  "sublattice_configurations": [["FE", "VA"]]
  },
  "conditions": {
	  "P": 101325,
	  "T":  [298.15, 300, 400, 500, 600, 700, 800, 900, 1000, 1042, 1100, 1184, 1665, 1700, 1800, 1809]
	},
  "output": "SM",
  "values":   [
		[[27.28],
 [27.434],
 [34.974],
 [41.328],
 [46.952],
 [52.079],
 [56.903],
 [61.646],
 [66.668],
 [69.213],
 [71.971],
 [75.202],
 [88.663],
 [89.522],
 [91.92],
 [92.132]]
		],
  "reference": "Hultgren (1973)",
	"bibtex": "Hultgren1973"
}
