Repository: mfrichtl/ESPEI-datasets

File: datasets/1-unary/Fe/non-equilibrium-thermochemical/DG/FE-DG-BCC_A2-FCC_A1-Kaufman1963.json
{
  "components": ["FE", "VA"],
  "phases": ["BCC_A2", "FCC_A1"],
  "solver": {
	  "mode": "manual",
	  "sublattice_site_ratios": [1, 3],
	  "sublattice_configurations": [["FE", "VA"]]
  },
  "conditions": {
	  "P": 101325,
	  "T": [0, 100, 200, 300, 320, 340, 360, 380, 400, 420, 440, 460, 480, 500, 520, 540, 560, 580, 600, 620, 640, 660, 680, 700, 720, 740, 760, 780, 800, 820, 840, 860, 880, 900, 920, 940, 960, 980, 1000, 1020, 1040, 1060, 1080, 1100, 1120, 1140, 1160, 1180, 1183, 1200, 1220, 1240, 1260, 1280, 1300, 1320, 1340, 1360, 1380, 1400, 1420, 1440, 1460, 1480, 1500, 1520, 1540, 1560, 1580, 1600, 1620, 1640, 1660, 1665, 1680, 1700, 1720, 1740, 1760, 1780, 1800, 1810]
	},
  "output": "DG-BCC_A2-FCC_A1",
  "values":   [
[[5455.4003999999995],
 [5430.2796],
 [5120.4564],
 [4542.678],
 [4366.8324],
 [4274.7228],
 [4144.932],
 [4002.5807999999997],
 [3856.0427999999997],
 [3717.8784],
 [3579.714],
 [3428.9892],
 [3282.4512],
 [3135.9132],
 [2955.8808],
 [2851.2108],
 [2717.2332],
 [2591.6292],
 [2453.4647999999997],
 [2315.3004],
 [2164.5756],
 [2055.7188],
 [1934.3016],
 [1775.2032],
 [1674.72],
 [1570.05],
 [1431.8855999999998],
 [1306.2816],
 [1180.6776],
 [1071.8208],
 [962.9639999999999],
 [841.5468],
 [745.2504],
 [661.5144],
 [556.8444],
 [502.416],
 [439.614],
 [372.6252],
 [318.1968],
 [263.7684],
 [209.34],
 [163.2852],
 [121.4172],
 [83.73599999999999],
 [54.428399999999996],
 [33.4944],
 [16.7472],
 [4.1868],
 [0.0],
 [-12.5604],
 [-25.1208],
 [-37.6812],
 [-46.0548],
 [-54.428399999999996],
 [-58.6152],
 [-62.802],
 [-66.9888],
 [-66.9888],
 [-71.1756],
 [-71.1756],
 [-71.1756],
 [-71.1756],
 [-66.9888],
 [-66.9888],
 [-62.802],
 [-54.428399999999996],
 [-50.2416],
 [-41.867999999999995],
 [-33.4944],
 [-25.1208],
 [-16.7472],
 [-8.3736],
 [-2.0934],
 [0.0],
 [8.3736],
 [16.7472],
 [29.3076],
 [46.0548],
 [62.802],
 [79.5492],
 [104.67],
 [129.7908]]
	],
  "reference": "Kaufman1963",
  "comments": "DG BCC_A2 -> FCC_A1"
}
