Repository: mfrichtl/ESPEI-datasets

File: datasets/1-unary/Fe/non-equilibrium-thermochemical/DH/FE-DH-BCC_A2-FCC_A1-Braun1965.json
{
  "components": ["FE", "VA"],
  "phases": ["BCC_A2", "FCC_A1"],
  "solver": {
	  "mode": "manual",
	  "sublattice_site_ratios": [1, 3],
	  "sublattice_configurations": [["FE", "VA"]]
  },
  "conditions": {
	  "P": 101325,
	  "T": [1185]
	},
  "output": "DH-BCC_A2-FCC_A1",
  "values":   [[[910]]],
  "reference": "Braun1965",
  "comments": "DH BCC_A2 -> FCC_A1"
}

File: datasets/1-unary/Fe/non-equilibrium-thermochemical/DH/FE-DH-BCC_A2-FCC_A1-Kaufman1963.json
{
  "components": ["FE", "VA"],
  "phases": ["BCC_A2", "FCC_A1"],
  "solver": {
	  "mode": "manual",
	  "sublattice_site_ratios": [1, 3],
	  "sublattice_configurations": [["FE", "VA"]]
  },
  "conditions": {
	  "P": 101325,
	  "T": [0, 100, 200, 300, 320, 340, 360, 380, 400, 420, 440, 460, 480, 500, 520, 540, 560, 580, 600, 620, 640, 660, 680, 700, 720, 740, 760, 780, 800, 820, 840, 860, 880, 900, 920, 940, 960, 980, 1000, 1020, 1040, 1060, 1080, 1100, 1120, 1140, 1160, 1180, 1183, 1200, 1220, 1240, 1260, 1280, 1300, 1320, 1340, 1360, 1380, 1400, 1420, 1440, 1460, 1480, 1500, 1520, 1540, 1560, 1580, 1600, 1620, 1640, 1660, 1665, 1680, 1700, 1720, 1740, 1760, 1780, 1800, 1810]
	},
  "output": "DH-BCC_A2-FCC_A1",
  "values":   [
		[[5455.4003999999995],
 [5547.51],
 [6075.0468],
 [6506.2872],
 [6560.7155999999995],
 [6606.770399999999],
 [6644.451599999999],
 [6677.946],
 [6711.4403999999995],
 [6728.1876],
 [6736.5612],
 [6744.9348],
 [6740.748],
 [6736.5612],
 [6715.6272],
 [6698.88],
 [6665.3856],
 [6631.8912],
 [6590.0232],
 [6539.781599999999],
 [6489.54],
 [6418.3643999999995],
 [6347.1888],
 [6280.2],
 [6188.0904],
 [6087.6071999999995],
 [5987.124],
 [5865.7068],
 [5748.4764],
 [5614.498799999999],
 [5463.773999999999],
 [5304.6756],
 [5124.6431999999995],
 [4919.49],
 [4697.5896],
 [4442.1948],
 [4182.6132],
 [3843.4824],
 [3395.4948],
 [2926.5732],
 [2202.2568],
 [1842.192],
 [1620.2916],
 [1427.6988],
 [1260.2268],
 [1122.0624],
 [996.4584],
 [891.7884],
 [879.228],
 [799.6788],
 [699.1956],
 [602.8992],
 [506.6028],
 [414.4932],
 [326.5704],
 [238.64759999999998],
 [154.9116],
 [75.3624],
 [-8.3736],
 [-87.9228],
 [-159.0984],
 [-234.4608],
 [-301.4496],
 [-368.4384],
 [-439.614],
 [-502.416],
 [-565.218],
 [-628.02],
 [-690.822],
 [-749.4372],
 [-816.4259999999999],
 [-870.8543999999999],
 [-929.4696],
 [-937.8432],
 [-975.5244],
 [-1029.9528],
 [-1080.1943999999999],
 [-1130.436],
 [-1176.4908],
 [-1226.7323999999999],
 [-1276.974],
 [-1297.908]]
	],
  "reference": "Kaufman1963",
  "comments": "DH BCC_A2 -> FCC_A1"
}

File: datasets/1-unary/Fe/non-equilibrium-thermochemical/DH/FE-DH-BCC_A2-FCC_A1-Orr1967.json
{
  "components": ["FE", "VA"],
  "phases": ["BCC_A2", "FCC_A1"],
  "solver": {
	  "mode": "manual",
	  "sublattice_site_ratios": [1, 3],
	  "sublattice_configurations": [["FE", "VA"]]
  },
  "conditions": {
	  "P": 101325,
	  "T": [1184]
	},
  "output": "DH-BCC_A2-FCC_A1",
  "values":   [[[900.162]]],
  "reference": "Orr1967",
  "comments": "DH BCC_A2 -> FCC_A1"
}

File: datasets/1-unary/Fe/non-equilibrium-thermochemical/DH/FE-DH-BCC_A2-FCC_A1-Scheil1960.json
{
  "components": ["FE", "VA"],
  "phases": ["BCC_A2", "FCC_A1"],
  "solver": {
	  "mode": "manual",
	  "sublattice_site_ratios": [1, 3],
	  "sublattice_configurations": [["FE", "VA"]]
  },
  "conditions": {
	  "P": 101325,
	  "T":  [673.15, 773.17]
	},
  "output": "DH-BCC_A2-FCC_A1",
  "values":   [
		[[6112.728], [5694.048]]
		],
  "reference": "Scheil1960",
  "comments": "DH BCC_A2 -> FCC_A1"
}

File: datasets/1-unary/Fe/non-equilibrium-thermochemical/DH/FE-DH-BCC_A2-FCC_A1-Smith1946.json
{
  "components": ["FE", "VA"],
  "phases": ["BCC_A2", "FCC_A1"],
  "solver": {
	  "mode": "manual",
	  "sublattice_site_ratios": [1, 3],
	  "sublattice_configurations": [["FE", "VA"]]
  },
  "conditions": {
	  "P": 101325,
	  "T":  [996.15, 1023.15, 1073.15, 1123.15, 1183.15]
	},
  "output": "DH-BCC_A2-FCC_A1",
  "values":   [
		[[4186.8], [3454.1099999999997], [2072.466], [1381.644], [900.1619999999999]]
		],
  "reference": "Smith1946",
  "comments": "DH BCC_A2 -> FCC_A1"
}

File: datasets/1-unary/Fe/non-equilibrium-thermochemical/DH/FE-DH-BCC_A2-LIQUID-Braun1965.json
{
  "components": ["FE", "VA"],
  "phases": ["BCC_A2", "LIQUID"],
  "solver": {
	  "mode": "manual",
	  "sublattice_site_ratios": [1, 1],
	  "sublattice_configurations": [["FE", "VA"]]
  },
  "conditions": {
	  "P": 101325,
	  "T": 1811 
	},
  "output": "DH-BCC_A2-LIQUID",
  "values":   [[[14400]]],
  "reference": "Braun1965",
  "comments": "DH BCC_A2 -> LIQUID"
}

File: datasets/1-unary/Fe/non-equilibrium-thermochemical/DH/FE-DH-BCC_A2-LIQUID-Orr1967.json
{
  "components": ["FE", "VA"],
  "phases": ["BCC_A2", "LIQUID"],
  "solver": {
	  "mode": "manual",
	  "sublattice_site_ratios": [1, 1],
	  "sublattice_configurations": [["FE", "VA"]]
  },
  "conditions": {
	  "P": 101325,
	  "T": 1809 
	},
  "output": "DH-BCC_A2-LIQUID",
  "values":   [[[13816.439999999999]]],
  "reference": "Orr1967",
  "comments": "DH BCC_A2 -> LIQUID"
}

File: datasets/1-unary/Fe/non-equilibrium-thermochemical/DH/FE-DH-FCC_A1-BCC_A2-Bendick1982.json
{
  "components": ["FE", "VA"],
  "phases": ["BCC_A2", "FCC_A1"],
  "solver": {
	  "mode": "manual",
	  "sublattice_site_ratios": [1, 3],
	  "sublattice_configurations": [["FE", "VA"]]
  },
  "conditions": {
	  "P": 101325,
	  "T": [0, 160, 200, 250, 300, 350, 400, 450, 500, 550, 600, 650, 700, 750, 800, 850, 900, 950, 975, 1000, 1025, 1041, 1075, 1100, 1125, 1150, 1184, 1200, 1250, 1300, 1350, 1400, 1450, 1500, 1550, 1600, 1665, 1700, 1750, 1807]
	},
  "output": "DH-FCC_A1-BCC_A2",
  "values":   [
	[[-4835],
 [-5412],
 [-5421],
 [-5443],
 [-5537],
 [-5661],
 [-5812],
 [-5939],
 [-6060],
 [-6153],
 [-6209],
 [-6219],
 [-6167],
 [-6042],
 [-5833],
 [-5531],
 [-5127],
 [-4561],
 [-4174],
 [-3680],
 [-3007],
 [-2404],
 [-1749],
 [-1467],
 [-1237],
 [-1043],
 [-820],
 [-728],
 [-474],
 [-259],
 [-70],
 [98],
 [253],
 [399],
 [539],
 [676],
 [850],
 [943],
 [1085],
 [1257]]
	],
  "reference": "Bendick1982",
  "comments": "DH FCC_A1 -> BCC_A2"
}

File: datasets/1-unary/Fe/non-equilibrium-thermochemical/DH/FE-DH-FCC_A1-BCC_A2-Braun1965.json
{
  "components": ["FE", "VA"],
  "phases": ["BCC_A2", "FCC_A1"],
  "solver": {
	  "mode": "manual",
	  "sublattice_site_ratios": [1, 3],
	  "sublattice_configurations": [["FE", "VA"]]
  },
  "conditions": {
	  "P": 101325,
	  "T": 1667 
	},
  "output": "DH-FCC_A1-BCC_A2",
  "values":   [[[850]]],
  "reference": "Braun1965",
  "comments": "DH FCC_A1 -> BCC_A2"
}

File: datasets/1-unary/Fe/non-equilibrium-thermochemical/DH/FE-DH-FCC_A1-BCC_A2-Orr1967.json
{
  "components": ["FE", "VA"],
  "phases": ["BCC_A2", "FCC_A1"],
  "solver": {
	  "mode": "manual",
	  "sublattice_site_ratios": [1, 3],
	  "sublattice_configurations": [["FE", "VA"]]
  },
  "conditions": {
	  "P": 101325,
	  "T": 1667 
	},
  "output": "DH-FCC_A1-BCC_A2",
  "values":   [[[837.36]]],
  "reference": "Orr1967",
  "comments": "DH FCC_A1 -> BCC_A2"
}
