Repository: mfrichtl/ESPEI-datasets

File: datasets/1-unary/Fe/non-equilibrium-thermochemical/FCC_A1/CPM/FE-CPM-FCC_A1-Anderson1962.json
{
  "components": ["FE", "VA"],
  "phases": ["FCC_A1"],
  "solver": {
	  "mode": "manual",
	  "sublattice_site_ratios": [1, 1],
	  "sublattice_configurations": [["FE", "VA"]]
  },
  "conditions": {
	  "P": 101325,
	  "T":  [1184, 1200, 1300, 1400, 1500, 1600, 1665]
	},
  "output": "CPM",
  "values":   [
[[34.038684],
 [33.91308],
 [34.792308],
 [35.420328000000005],
 [36.048348],
 [36.676368],
 [37.095048]]
		],
  "reference": "Anderson1962"
}

File: datasets/1-unary/Fe/non-equilibrium-thermochemical/FCC_A1/CPM/FE-CPM-FCC_A1-Awbery1940.json
{
  "components": ["FE", "VA"],
  "phases": ["FCC_A1"],
  "solver": {
	  "mode": "manual",
	  "sublattice_site_ratios": [1, 1],
	  "sublattice_configurations": [["FE", "VA"]]
  },
  "conditions": {
	  "P": 101325,
	  "T":  [1193.15, 1203.15, 1213.15, 1223.15]
	},
  "output": "CPM",
  "values":   [[
		[32.032222902],
[32.499846594],
[32.967470285999994],
[32.032222902]
		]],
  "reference": "Awbery1940"
}

File: datasets/1-unary/Fe/non-equilibrium-thermochemical/FCC_A1/CPM/FE-CPM-FCC_A1-Bendick1982.json
{
  "components": ["FE", "VA"],
  "phases": ["FCC_A1"],
  "solver": {
	  "mode": "manual",
	  "sublattice_site_ratios": [1, 1],
	  "sublattice_configurations": [["FE", "VA"]]
  },
  "conditions": {
	  "P": 101325,
	  "T": [0, 160, 200, 250, 300, 350, 400, 450, 500, 550, 600, 650, 700, 750, 800, 850, 900, 950, 975, 1000, 1025, 1041, 1075, 1100, 1125, 1150, 1184, 1200, 1250, 1300, 1350, 1400, 1450, 1500, 1550, 1600, 1665, 1700, 1750, 1807]
  },
  "output": "CPM",
  "values":   [
		[[0.0],
 [18.82],
 [21.9],
 [25.08],
 [27.7],
 [29.7],
 [31.1],
 [31.97],
 [32.46],
 [32.69],
 [32.74],
 [32.71],
 [32.61],
 [32.49],
 [32.38],
 [32.28],
 [32.2],
 [32.14],
 [32.11],
 [32.09],
 [32.08],
 [32.08],
 [32.08],
 [32.09],
 [32.09],
 [32.11],
 [32.14],
 [32.15],
 [32.2],
 [32.27],
 [32.35],
 [32.45],
 [32.54],
 [32.66],
 [32.78],
 [32.9],
 [33.08],
 [33.19],
 [33.33],
 [33.5]]
		],
  "reference": "Bendick1982"
}

File: datasets/1-unary/Fe/non-equilibrium-thermochemical/FCC_A1/CPM/FE-CPM-FCC_A1-Braun1965.json
{
  "disabled": false,
  "components": ["FE", "VA"],
  "phases": ["FCC_A1"],
  "solver": {
	  "mode": "manual",
	  "sublattice_site_ratios": [1, 1],
	  "sublattice_configurations": [["FE", "VA"]]
  },
  "conditions": {
	  "P": 101325,
	  "T":  [
	1183.0257038548066,
	1200.2348497239511,
	1299.703120322679,
	1399.9268602042357,
	1502.33368411632,
	1601.111292846187,
	1665.3965442218016
	]
	},
  "output": "CPM",
  "values":   [[
	 [33.29622158704098],
	 [33.44758813468832],
	 [34.16976743026259],
	 [34.922917755688395],
	 [35.48849760119986],
	 [36.39785975428732],
	 [36.75517008366329]
		]],
  "reference": "Braun1965"
}

File: datasets/1-unary/Fe/non-equilibrium-thermochemical/FCC_A1/CPM/FE-CPM-FCC_A1-Cezairliyan1974-1.json
{
  "components": ["FE", "VA"],
  "phases": ["FCC_A1"],
  "solver": {
	  "mode": "manual",
	  "sublattice_site_ratios": [1, 1],
	  "sublattice_configurations": [["FE", "VA"]]
  },
  "conditions": {
	  "P": 101325,
	  "T": [1500, 1520, 1540, 1560, 1580, 1600, 1620, 1640, 1660]
  },
  "output": "CPM",
  "values":   [[
	[35.87],
	[36.12],
	[36.37],
	[36.62],
	[36.88],
	[37.14],
	[37.40],
	[37.67],
	[37.94]
		]],
  "reference": "Cezairliyan1974-1",
  "comment": "Table A-1, Specimen 1."
}

File: datasets/1-unary/Fe/non-equilibrium-thermochemical/FCC_A1/CPM/FE-CPM-FCC_A1-Cezairliyan1974-2.json
{
  "components": ["FE", "VA"],
  "phases": ["FCC_A1"],
  "solver": {
	  "mode": "manual",
	  "sublattice_site_ratios": [1, 1],
	  "sublattice_configurations": [["FE", "VA"]]
  },
  "conditions": {
	  "P": 101325,
	  "T": [1500, 1520, 1540, 1560, 1580, 1600, 1620, 1640, 1660]
  },
  "output": "CPM",
  "values":   [[
	[36.38],
	[36.62],
	[36.85],
	[37.08],
	[37.31],
	[37.54],
	[37.78],
	[38.01],
	[38.27]
		]],
  "reference": "Cezairliyan1974-2",
  "comment": "Table A-1, Specimen 2."
}

File: datasets/1-unary/Fe/non-equilibrium-thermochemical/FCC_A1/CPM/FE-CPM-FCC_A1-Cezairliyan1974.json
{
  "disabled" : true,
  "components": ["FE", "VA"],
  "phases": ["FCC_A1"],
  "solver": {
	  "mode": "manual",
	  "sublattice_site_ratios": [1, 1],
	  "sublattice_configurations": [["FE", "VA"]]
  },
  "conditions": {
	  "P": 101325,
	  "T": [1500, 1520, 1540, 1560, 1580, 1600, 1620, 1640, 1660, 1500, 1520, 1540, 1560, 1580, 1600, 1620, 1640, 1660]
  },
  "output": "CPM",
  "values":   [[
	[35.87],
	[36.12],
	[36.37],
	[36.62],
	[36.88],
	[37.14],
	[37.40],
	[37.67],
	[37.94],
	[36.38],
	[36.62],
	[36.85],
	[37.08],
	[37.31],
	[37.54],
	[37.78],
	[38.01],
	[38.27]
		]],
  "reference": "Cezairliyan1974",
  "comment": "Table A-1"
}

File: datasets/1-unary/Fe/non-equilibrium-thermochemical/FCC_A1/CPM/FE-CPM-FCC_A1-Dench1963.json
{
  "components": ["FE", "VA"],
  "phases": ["FCC_A1"],
  "solver": {
	  "mode": "manual",
	  "sublattice_site_ratios": [1, 1],
	  "sublattice_configurations": [["FE", "VA"]]
  },
  "conditions": {
	  "P": 101325,
	  "T":  [
	1198.3758027632646,
	1223.0470594407427,
	1247.736832522212, 
	1273.928285967343, 
	1323.2985739282858,
	1372.6873782932194,
	1424.3055576986578,
	1474.4220567404338,
	1524.557072186201, 
	1574.673571227977, 
	1624.053117390915
	]
	},
  "output": "CPM",
  "values":   [
		[[34.72592805142622],
 [34.87535648706783],
 [35.08711460481365],
 [35.32964994121042],
 [35.72200133564994],
 [36.176682412193664],
 [36.59961721408357],
 [36.99177479732253],
 [37.44626206266568],
 [37.83841964590463],
 [38.26193588139626]]
],
  "reference": "Dench1963",
  "comments": "Data taken from Orr1963"
}

File: datasets/1-unary/Fe/non-equilibrium-thermochemical/FCC_A1/CPM/FE-CPM-FCC_A1-Hultgren1973.json
{
  "components": ["FE", "VA"],
  "phases": ["FCC_A1"],
  "solver": {
	  "mode": "manual",
	  "sublattice_site_ratios": [1, 1],
	  "sublattice_configurations": [["FE", "VA"]]
  },
  "conditions": {
	  "P": 101325,
	  "T":  [1184, 1200, 1300, 1400, 1500, 1600, 1665]
	},
  "output": "CPM",
  "values":   [
		[[33.89], [34.017], [34.852], [35.691], [36.525], [37.364], [37.907]]
		],
  "reference": "Hultgren1973"
}

File: datasets/1-unary/Fe/non-equilibrium-thermochemical/FCC_A1/CPM/FE-CPM-FCC_A1-Kollie1969.json
{
  "components": ["FE", "VA"],
  "phases": ["FCC_A1"],
  "solver": {
	  "mode": "manual",
	  "sublattice_site_ratios": [1, 1],
	  "sublattice_configurations": [["FE", "VA"]]
  },
  "conditions": {
	  "P": 101325,
	  "T": [1171.87431817, 1273.86676241, 1322.87830306, 1372.88371347,
       1421.90137025, 1471.91289678]
  },
  "output": "CPM",
  "values":   [[
		[36.82005174774102],
[36.761164187983205],
[36.851108885421496],
[36.893276191599256],
[37.03088827862978],
[37.12072297439978]
		]],
  "reference": "Kollie1969",
  "comment": "Figure 8"
}

File: datasets/1-unary/Fe/non-equilibrium-thermochemical/FCC_A1/CPM/FE-CPM-FCC_A1-Orr1967.json
{
  "components": ["FE", "VA"],
  "phases": ["FCC_A1"],
  "solver": {
	  "mode": "manual",
	  "sublattice_site_ratios": [1, 1],
	  "sublattice_configurations": [["FE", "VA"]]
  },
  "conditions": {
	  "P": 101325,
	  "T":  [500, 600, 700, 800, 850, 900, 950, 1000, 1020, 1030, 1042, 1050, 1060, 1080, 1100, 1184, 1200, 1300, 1400, 1500, 1600, 1665, 1700, 1800, 1809, 1900, 2000]
	},
  "output": "CPM",
  "values":   [
		[[28.177164],
		 [29.014523999999998],
		 [29.851884],
		 [30.689244],
		 [31.107923999999997],
		 [31.526604],
		 [31.945283999999997],
		 [32.363964],
		 [32.531436],
		 [32.615172],
		 [32.698907999999996],
		 [32.782644],
		 [32.86638],
		 [33.033851999999996],
		 [33.201324],
		 [33.91308],
		 [34.038684],
		 [34.876044],
		 [35.713404],
		 [36.550764],
		 [37.388124],
		 [37.932408],
		 [38.225484],
		 [39.062844],
		 [39.14658],
		 [39.900203999999995],
		 [40.737564]]
		],
  "reference": "Braun1965"
}

File: datasets/1-unary/Fe/non-equilibrium-thermochemical/FCC_A1/CPM/FE-CPM-FCC_A1-Rogez1980.json
{
  "disabled": true,
  "components": ["FE", "VA"],
  "phases": ["FCC_A1"],
  "solver": {
	  "mode": "manual",
	  "sublattice_site_ratios": [1, 1],
	  "sublattice_configurations": [["FE", "VA"]]
  },
  "conditions": {
	  "P": 101325,
	  "T":  [1200, 1300, 1400, 1500, 1600]
	},
  "output": "CPM",
  "values":   [[
		[39.514201974],
[40.449449357999995],
[41.852320434],
[43.021379664],
[44.42425074]
		]],
  "reference": "Rogez1980"
}

File: datasets/1-unary/Fe/non-equilibrium-thermochemical/FCC_A1/CPM/FE-CPM-FCC_A1-Wallace1960.json
{
  "components": ["FE", "VA"],
  "phases": ["FCC_A1"],
  "solver": {
	  "mode": "manual",
	  "sublattice_site_ratios": [1, 1],
	  "sublattice_configurations": [["FE", "VA"]]
  },
  "conditions": {
	  "P": 101325,
	  "T": [1173.15, 1223.15, 1273.15, 1323.15]
	},
  "output": "CPM",
  "values":   [[
		[33.435093978],
[33.902717669999994],
[34.37034136199999],
[35.071776899999996]
		]],
  "reference": "Wallace1960"
}
