Repository: mfrichtl/ESPEI-datasets

File: datasets/1-unary/Fe/non-equilibrium-thermochemical/FCC_A1/DH/FE-DH-FCC_A1-Anderson1962.json
{
  "components": ["FE", "VA"],
  "phases": ["FCC_A1"],
  "solver": {
	  "mode": "manual",
	  "sublattice_site_ratios": [1, 1],
	  "sublattice_configurations": [["FE", "VA"]]
  },
  "conditions": {
	  "P": 101325,
	  "T":  [1208.2, 1297.6, 1298.4, 1305.3, 1307.0, 1394.5, 1433.2, 1433.7, 1184, 1200, 1300, 1400, 1500, 1600, 1665]
	},
  "output": "DH",
  "values":   [
	[[35340.7788],
 [38853.504],
 [38606.4828],
 [38686.032],
 [38832.57],
 [41893.1208],
 [42952.381199999996],
 [43157.5344],
 [34562.034],
 [35127.252],
 [38560.428],
 [42077.34],
 [45636.119999999995],
 [49278.636],
 [51665.112]]
	],
  "reference": "Anderson1962"
}

File: datasets/1-unary/Fe/non-equilibrium-thermochemical/FCC_A1/DH/FE-DH-FCC_A1-Orr1967.json
{
  "components": ["FE", "VA"],
  "phases": ["FCC_A1"],
  "solver": {
	  "mode": "manual",
	  "sublattice_site_ratios": [1, 1],
	  "sublattice_configurations": [["FE", "VA"]]
  },
  "conditions": {
	  "P": 101325,
	  "T":  [500, 600, 700, 800, 850, 900, 950, 1000, 1020, 1030, 1042, 1050, 1060, 1080, 1100, 1184, 1200, 1300, 1400, 1500, 1600, 1665, 1700, 1800, 1809, 1900, 2000]
	},
  "output": "DH",
  "values":   [
[[13288.903199999999],
 [16148.487599999999],
 [19091.808],
 [22118.8644],
 [23663.7936],
 [25229.6568],
 [26816.453999999998],
 [28424.1852],
 [29073.139199999998],
 [29399.7096],
 [29789.082],
 [30052.8504],
 [30295.6848],
 [31040.9352],
 [31702.4496],
 [34520.166],
 [35064.45],
 [38510.1864],
 [42039.6588],
 [45652.8672],
 [49349.8116],
 [51799.0896],
 [53130.492],
 [56994.9084],
 [57346.5996],
 [60943.0608],
 [64974.949199999995]]
		],
  "reference": "Orr1967",
  "comment": "H - H298 values"
}
