Repository: mfrichtl/ESPEI-datasets

File: datasets/1-unary/Fe/non-equilibrium-thermochemical/GAS/CPM/FE-CPM-GAS-Hultgren1973.json
{
  "components": ["FE"],
  "phases": ["GAS"],
  "solver": {
	  "mode": "manual",
	  "sublattice_site_ratios": [1],
	  "sublattice_configurations": [["FE"]]
  },
  "conditions": {
	  "P": 101325,
	  "T":  [298.15,300,400,500,600,700,800,900,1000,1100,1200,1300,1400,1500,1600,1700,1800,1900,2000,2100,2200,2300,2400,2500,2600,2700,2800,2900,3000,3100,3200]
	},
  "output": "CPM",
  "values":   [
		[[25.671],
 [25.685],
 [25.546],
 [24.868],
 [24.197],
 [23.62],
 [23.146],
 [22.771],
 [22.488],
 [22.292],
 [22.18],
 [22.149],
 [22.158],
 [22.234],
 [22.363],
 [22.534],
 [22.738],
 [22.969],
 [23.222],
 [23.491],
 [23.773],
 [24.066],
 [24.365],
 [24.671],
 [24.98],
 [25.291],
 [25.603],
 [25.916],
 [26.228],
 [26.538],
 [26.846]]
		],
  "reference": "Hultgren1973"
}
