Repository: mfrichtl/ESPEI-datasets

File: datasets/1-unary/Fe/non-equilibrium-thermochemical/LIQUID/CPM/FE-CPM-LIQUID-Barth1993.json
{
  "components": ["FE"],
  "phases": ["LIQUID"],
  "solver": {
	  "mode": "manual",
	  "sublattice_site_ratios": [1],
	  "sublattice_configurations": [["FE"]]
  },
  "conditions": {
	  "P": 101325,
	  "T":  [1811]
	},
  "output": "CPM",
  "values":   [[[47]]],
  "uncertainty": [[[1]]],
  "reference": "Barth1993"
}

File: datasets/1-unary/Fe/non-equilibrium-thermochemical/LIQUID/CPM/FE-CPM-LIQUID-Hultgren1973.json
{
  "components": ["FE"],
  "phases": ["LIQUID"],
  "solver": {
	  "mode": "manual",
	  "sublattice_site_ratios": [1],
	  "sublattice_configurations": [["FE"]]
  },
  "conditions": {
	  "P": 101325,
	  "T":  [1809,1900,2000,2100,2200,2300,2400,2500,2600,2700,2800,2900,3000,3100,3132]
	},
  "output": "CPM",
  "values":   [[[46.024], [46.024], [46.024], [46.024], [46.024], [46.024], [46.024], [46.024], [46.024], [46.024], [46.024], [46.024], [46.024], [46.024], [46.024]]],
  "reference": "Hultgren1973"
}

File: datasets/1-unary/Fe/non-equilibrium-thermochemical/LIQUID/CPM/FE-CPM-LIQUID-Orr1967.json
{
  "components": ["FE"],
  "phases": ["LIQUID"],
  "solver": {
	  "mode": "manual",
	  "sublattice_site_ratios": [1],
	  "sublattice_configurations": [["FE"]]
  },
  "conditions": {
	  "P": 101325,
	  "T":  [1200, 1300, 1400, 1500, 1600, 1700, 1800, 1809, 1900, 2000, 2100, 2200, 2300, 2400, 2500, 2600, 2700, 2800, 2900, 3000, 3100 , 3200]
	},
  "output": "CPM",
  "values":   [[
	[46.058], [46.058], [46.058], [46.058], [46.058], [46.058], [46.058], [46.058], [46.058], [46.058], [46.058], [46.058], [46.058], [46.058], [46.058], [46.058], [46.058], [46.058], [46.058], [46.058], [46.058], [46.058]
	]],
  "reference": "Anderson1962"
}
