Repository: mfrichtl/ESPEI-datasets

File: datasets/1-unary/Fe/non-equilibrium-thermochemical/LIQUID/DH/FE-DH-LIQUID-Orr1967.json
{
  "components": ["FE"],
  "phases": ["LIQUID"],
  "solver": {
	  "mode": "manual",
	  "sublattice_site_ratios": [1],
	  "sublattice_configurations": [["FE"]]
  },
  "conditions": {
	  "P": 101325,
	  "T":  [1200, 1300, 1400, 1500, 1600, 1700, 1800, 1809, 1900, 2000, 2100, 2200, 2300, 2400, 2500, 2600, 2700, 2800, 2900, 3000, 3100 , 3200]
	},
  "output": "DH",
  "values":   [
[[44434.5084],
 [49039.988399999995],
 [53645.4684],
 [58250.9484],
 [62856.4284],
 [67461.9084],
 [72067.3884],
 [72481.8816],
 [76672.86839999999],
 [81278.3484],
 [85883.8284],
 [90489.3084],
 [95094.78839999999],
 [99700.2684],
 [104305.7484],
 [108911.22839999999],
 [113516.7084],
 [118122.1884],
 [122727.6684],
 [127333.14839999999],
 [131938.6284],
 [136544.1084]]
	],
  "reference": "Orr1967"
}
