Repository: mfrichtl/ESPEI-datasets

File: datasets/1-unary/Fe/non-equilibrium-thermochemical/LIQUID/SM/FE-SM-LIQUID-Hultgren1973.json
{
  "components": ["FE"],
  "phases": ["LIQUID"],
  "solver": {
	  "mode": "manual",
	  "sublattice_site_ratios": [1],
	  "sublattice_configurations": [["FE"]]
  },
  "conditions": {
	  "P": 101325,
	  "T":  [1809,1900,2000,2100,2200,2300,2400,2500,2600,2700,2800,2900,3000,3100,3132]
	},
  "output": "SM",
  "values":   [
	[[99.765],
 [102.024],
 [104.384],
 [106.63],
 [108.771],
 [110.817],
 [112.775],
 [114.654],
 [116.459],
 [118.196],
 [119.87],
 [121.485],
 [123.045],
 [124.555],
 [125.027]]	
	],
  "reference": "Hultgren1973"
}
