Repository: mfrichtl/ESPEI-datasets

File: datasets/1-unary/Ni/non-equilibrium-thermochemical/FCC_A1/NI-CPM-FCC_A1-Eucken1930-compressed.json
{
  "components": ["NI", "VA"],
  "phases": ["FCC_A1"],
  "solver": {
	  "mode": "manual",
	  "sublattice_site_ratios": [1, 1],
	  "sublattice_configurations": [["NI", "VA"]]
  },
  "conditions": {
	  "P": 101325,
	  "T": [17.70, 22.30, 24.60, 27.20, 30.75, 32.25, 84.90, 85.00, 87.40, 139.32, 144.40, 171.76, 175.23, 188.51]
  },
  "output": "CPM",
  "values":   [
		[[0.233497836],
 [0.38392956],
 [0.5254434],
 [0.69459012],
 [1.04921208],
 [1.18025892],
 [11.044778399999998],
 [11.0908332],
 [11.367161999999999],
 [18.4302936],
 [18.895028399999998],
 [20.954933999999998],
 [21.1559004],
 [21.9053376]]
		],
  "reference": "Eucken1930",
  "comment": "Table 4"
}

File: datasets/1-unary/Ni/non-equilibrium-thermochemical/FCC_A1/NI-CPM-FCC_A1-Eucken1930-recrystallized.json
{
  "components": ["NI", "VA"],
  "phases": ["FCC_A1"],
  "solver": {
	  "mode": "manual",
	  "sublattice_site_ratios": [1, 1],
	  "sublattice_configurations": [["NI", "VA"]]
  },
  "conditions": {
	  "P": 101325,
	  "T": [15.05, 18.06, 22.11, 25.20, 28.00, 31.30, 34.55, 37.70, 40.93, 47.10, 55.70, 67.13, 74.73, 82.30, 92.95, 104.00, 114.33, 123.96, 133.38, 141.71, 149.96, 159.91, 168.74, 178.49, 185.57, 194.81, 204.05]
  },
  "output": "CPM",
  "values":   [
		[[0.194518728],
 [0.26209368],
 [0.4061196],
 [0.5987123999999999],
 [0.8076337199999999],
 [1.0768449599999999],
 [1.4779403999999998],
 [1.94141916],
 [2.36009916],
 [3.5336592],
 [5.233499999999999],
 [7.64091],
 [9.1607184],
 [10.6177248],
 [12.363620399999999],
 [14.214186],
 [15.5832696],
 [16.7472],
 [17.8860096],
 [18.702435599999998],
 [19.4518728],
 [20.209683599999998],
 [20.82933],
 [21.365240399999998],
 [21.792294],
 [22.315644],
 [22.7426976]]
		],
  "reference": "Eucken1930",
  "comment": "Table 3"
}
