Repository: mfrichtl/ESPEI-datasets

File: datasets/1-unary/Ni/non-equilibrium-thermochemical/LIQUID/DH/NI-DH-LIQUID-Barth1993.json
{
  "components": ["NI"],
  "phases": ["LIQUID"],
  "solver": {
	  "mode": "manual",
	  "sublattice_site_ratios": [1],
	  "sublattice_configurations": [["NI"]]
  },
  "conditions": {
	  "P": 101325,
	  "T":  [1782.6946442719063,
 1724.3391934717163,
 1659.2098558073208,
 1656.8825701156711,
 1650.4751069561084,
 1642.671272381556,
 1623.3399461258123,
 1566.123379813025,
 1553.4223419426398,
 1546.8168119157028,
 1509.0107986056094,
 1500.8801536998892,
 1495.002519410553]
	},
  "output": "DH",
  "values":   [
[[68218.2],
 [67133.4],
 [61934.7],
 [62406.9],
 [61760.2],
 [62897.0],
 [59926],
 [58371.2],
 [58155.8],
 [59384.5],
 [57800.6],
 [55844.0],
 [56462.2]]
	],
  "reference": "Barth1993"
}

File: datasets/1-unary/Ni/non-equilibrium-thermochemical/LIQUID/DH/NI-DH-LIQUID-Schaefers1994.json
{
  "components": ["NI"],
  "phases": ["LIQUID"],
  "solver": {
	  "mode": "manual",
	  "sublattice_site_ratios": [1],
	  "sublattice_configurations": [["NI"]]
  },
  "conditions": {
	  "P": 101325,
	  "T":  [1463, 1500, 1565, 1681, 1889]
	},
  "output": "DH",
  "values":   [[[52610.8], [54386.7], [57749.4], [62388.1], [71509.1]]],
  "reference": "Schafers1994"
}
