Repository: mfrichtl/ESPEI-datasets

File: datasets/1-unary/V/non-equilibrium-thermochemical/LIQUID/DH/V-DH-LIQUID-Schaefers1994.json
{
  "components": ["V"],
  "phases": ["LIQUID"],
  "solver": {
	  "mode": "manual",
	  "sublattice_site_ratios": [1],
	  "sublattice_configurations": [["V"]]
  },
  "conditions": {
	  "P": 101325,
	  "T":  [2016, 2031, 2035, 2072, 2103, 2120, 2136, 2153, 2178, 2228, 2315, 2403]
	},
  "output": "DH",
  "values":   [
		[[75528.4],
 [76002.6],
 [77710.5],
 [77471.2],
 [80445.2],
 [81805.5],
 [81201.4],
 [83109.7],
 [84284.8],
 [85989.6],
 [90411.8],
 [93254.3]]
	],
  "reference": "Schafers1994"
}
